Repository: realliyifei/capri-explore

# capri-explore

```
conda activate capri
```

File: markdown_files/257244336.md (part 1 of 3)
# A Review of X-Ray Imaging at the BAMline (BESSY II)

CorpusID: 257244336
 
tags: #Physics

URL: [https://www.semanticscholar.org/paper/a9db3ca0e3e6fece10d108c754b1da1e81bf46ed](https://www.semanticscholar.org/paper/a9db3ca0e3e6fece10d108c754b1da1e81bf46ed)
 
| Is Survey?        | Result          |
| ----------------- | --------------- |
| By Classifier     | False |
| By Annotator      | (Not Annotated) |

---

A Review of X-Ray Imaging at the BAMline (BESSY II)


Henning Markötter 
Bernd Randolf Müller 
Andreas Kupsch 
Sergei Evsevleev 
Tobias Arlt 
Alexander Ulbricht 
Shahabeddin Dayani 
Giovanni Bruno 
A Review of X-Ray Imaging at the BAMline (BESSY II)
10.1002/adem.202201034
BAMline. Besides classic full-field synchrotron X-ray computed tomography (SXCT), also absorption edge CT, synchrotron X-ray refraction radiography (SXRR), and synchrotron X-ray refraction tomography (SXRCT) are used for imaging. Moreover, virtually any of those techniques are currently coupled in situ or operando with ancillary equipment such as load rigs, furnaces, or potentiostats. Each of the available techniques is explained and both the current and the potential usage are described with corresponding examples. The potential use is manifold, the examples cover organic materials, composite materials, energy-related materials, biological samples, and materials related to additive manufacturing. The article includes published examples as well as some unpublished applications.REVIEWwww.aem-

## Introduction

The BAMline was the first beamline with a 7T wavelength shifter (WLS) for hard X-rays installed in 2000 at Berlin Electron Storage Ring for Synchrotron Radiation (BESSY II). [1] It was developed and installed by the Bundesanstalt für Materialforschung undprüfung (BAM) and the Physikalisch-Technische Bundesanstalt (PTB). At present, the BAMline is operated and supervised by the BAM; available beamtime is shared between BAM (50%), PTB (25%), and external users (25%), who can apply for it via the beamtime proposal system GATE of the Helmholtz-Zentrum Berlin (HZB, which operates BESSY II). The beamline is used for nondestructive material characterization by means of spectroscopic as well as imaging methods. Besides different types of X-ray fluorescence spectroscopy (XRF) and X-ray absorption spectroscopy (XAS), [2] also imaging by means of X-ray tomography (XCT) and radiography, based on absorption, phase, and refraction contrast, is performed. [3] These nondestructive methods are exploited for the characterization of structures and defects at the micrometer scale and below. While large metalbased components for example are usually tested with laboratory-based XCT scanners, miniaturized components smaller than a centimeter are well studied with synchrotron imaging (for instance additively manufactured metal samples). This holds a fortiori for small components made of light materials, including metallic alloys, polymers, and carbon fiber-reinforced polymers. Additionally, the imaging methods implemented at the BAMline are also available to the large scientific community, that is, users from around the world; this covers many more scientific areas that are granted with beamtime. All user experiments are then formally handled by HZB and supported scientifically by BAM staff. In this article, we point out the imaging possibilities that are available at BAMline, each with a short description, important works in different fields, and corresponding examples.


## Synchrotron X-Ray Computed Tomography (SXCT)

X-ray and especially synchrotron X-ray computed tomography (SXCT) are well-established methods for nondestructive testing and characterization in a large variety of research fields. It is based on the attenuation of X-rays through a sample. A set of projection images (radiographs) from different angles are collected and used to reconstruct the 3D structure. Figure 1 shows the experimental setup at the BAMline.

A double-multilayer monochromator (DMM) of the BAMline delivers monochromatic X-rays for the SXCTs. [4] With the monochromatic beam the attenuation follows the Lambert-Beer law (exponential) and a suited reconstruction software computes the 3D distribution of attenuation coefficients within the sample. One of the most important advantages of SXCT with respect to laboratory XCT is the absence of the so-called "beam hardening" artefacts, which occur if one uses a polychromatic X-ray beam. The attenuation coefficient depends on the material and on the beam energy. The high flux at a synchrotron beamline allows using a monochromator while still delivering enough photons to conduct experiments in a reasonable amount of time.

The monochromaticity of the X-ray beam allows precise determination of the beam attenuation according to Lambert-Beer's law. A monochromatic beam does not cause the so-called beam hardening effect, which is unavoidable if a continuous spectrum is used, as in laboratory equipment (for details see the study by Buzug et al.). [5] In general, lower energies result in stronger attenuation and a higher contrast is achieved, whereas higher energies allow a higher transmittance through the samples. Another great advantage of SXCT with a monochromator is that the beam energy can be adapted to the density and thickness of the samples.

The main drawback of SXCT is the eternal compromise between spatial resolution and field of view (FoV). There are only "patches" to this problem and cunning solutions on a case-by-case basis. Other challenges concern the speed of acquisition (relevant for real-time studies) and the use of ancillary techniques or in situ equipment (relevant for materials performance).

The main components of an XCT setup are the sample manipulation and the detector systems. The sample manipulation system allows rotating the sample around the vertical axis and translating it via motorized stages. Additional stages allow aligning the rotation axis and the sample to optimize results. The detector system uses a scintillating screen to convert X-rays into visible light. The converted image is focused with lenses via a mirror onto the chip of a charged coupled device (CCD) or a scientific Complementary metal-oxide-semiconductor (sCMOS) camera ( Figure 2). The collected projections are used for a volumetric reconstruction. This can be conducted for example by a filtered back projection in the 3D space. [6] Other reconstruction algorithms are currently available for special cases, where for instance a limited number of projections is available or circular sectors cannot be accessed during the sample rotation (see other studies). [7,8] This last subject is vast and goes beyond the scope of this work.

Over the two decades since BAMline was established, the imaging setups have been repeatedly modified and further developed. In particular, the absorption imaging detector has undergone a major upgrade in 2021. [9] The current parameters of this detector will be mentioned here with the note that many of the examples shown were realized with previous setups. However, the measurement principle itself has not changed, mostly pixel sizes and exposure times have changed over time.

SXCT can be performed using a DMM with W/Si layers in monochromatic mode (%3.5% dE/E, typically between 8 and 60 keV, a flux of 8.0 Â 10 10 s À1 mm À2 @20 keV, and 4.0 Â 10 10 s À1 mm À2 @40 keV) or with a single Pd layer in pink beam mode. It can be chosen to do "step scans" in which the rotation stage stops for each exposure or "on-the-fly" scans in which the motor continuously rotates during the exposures.  The synchrotron X-ray beam transmits a sample, and its projection is converted by a scintillator screen into visible light, which is recorded by a camera. For tomography, the sample is rotated by a rotation stage. This results in a much faster acquisition and the scan times reduce from roughly 1-2 h down to 15-30 min.

For the detector, a set of four lenses and thus FoVs can be chosen to adapt to different sized samples ( Table 1). Along with a sCMOS camera (PCO.edge 5.5), CdWO4 scintillators are paired with the X-ray microscope.

The rotation stage (Micos UPR160A) is equipped with a XY piezostage for sample positioning as well as an electric slip ring feeding 8 channels (up to 1 A each) through the stage onto the rotating top. Alternatively, a Huber 410 rotation stage is available for loads larger than 0.5 kg. Furthermore, there is additional equipment which can be used if required, such as a furnace (Anton Paar, up to 1100°C) or a tension, compression machine (Deben, up to 5 kN).

Examples of more special and exotic types of XCT imaging techniques are given in the sections "Differential Absorption Edge XCT" and "Synchrotron X-ray Refraction Computed Tomography", where these techniques are explained with few examples.

The fields of application of XCT are broadly diversified. For example, in archaeology or cultural heritage, CT is applied to identify materials used and to retrace manufacturing techniques and [10] it helps identifying the internal morphology of new fossil species [11] or the bony inner ear of baleen whales. [12] In biomedicine and biology, CT is used to study dental materials [13] or articular cartilages, where true cellular resolution was demonstrated by optimization of phase contrast imaging. [14] This was also exploited in unveiling the 3D structural changes of sugarcane bagasse. [15] In engineering and materials science, for example, for cast alloys, XCT is currently applied to asses internal damage caused by external loads and to determine volume fractions of constituents in complex multiphase materials. [16] Simultaneously, XCT reconstruction techniques are constantly improving as for example new reconstruction algorithms such as Direct Iterative Reconstruction of Computed Tomography Trajectories (DIRECTT) [17] have been developed at BAM. DIRECTT is an iterative algorithm based on a sequence of alternating reconstructions and virtual projections of intermediate reconstructions. The basic principle is the computation of line integrals along sinusoidal traces, which correspond to each individual pixel position of the tomogram. In each iteration cycle, predominant pixels are selected, weighed, and added to the intermediate reconstruction of the preceding cycle. The resulting reconstruction is projected and compared to experimental projections. The residual is the input of the following cycle. This is repeated until the residual (sinogram) converges to a predefined value. Previously, an optimized version [18] has been established, which is capable of reconstructing 3D cone beam data.


### Fuel Cells and Batteries

Sparked by the activity of some XCT users of the BAMline in the field of energy-related materials and motivated by its mission to safety of materials and devices, HZB and BAM have undertaken fundamental research in the field of fuel cells and Li-ion batteries. In such systems, most of the applied materials possess a complex structure, which influences the ongoing chemical processes. Hence, a detailed look onto the structural changes during operation can give important hints in optimizing materials for future development iterations [19] and understanding possible catastrophic failure scenarios.

In the most common type of fuel cells in the automotive industry, the polymer-electrolyte-membrane fuel cell (PEMFC), the water distribution is of great interest as during operation, besides electrical power; also water is produced as a byproduct. This must be removed as it can clog the pathways for the supply gases. Several works are focusing on the water distribution and transport in the porous scaffold materials and how to optimize such materials. [20] In most cases, 3D water distributions and its transport paths through the gas diffusion layer (GDL) and the adjoining microporous layer (MPL) are of interest and analyzed during cell operation. For a 3D visualization of the water distribution and the structure of the GDL at different operating conditions in intermittent operation, X-ray tomography was utilized. Based on findings from operando radiography measurements, a water transport pathway with a flow rate of 22 pl s À1 was detected and then the underlying structure investigated by tomography, see Figure 3. The combination of 2D and 3D techniques allowed a complete 3D visualization of the transport pathways through the GDL and channel structure of both electrodes. Such measurements are typically conducted with pixel sizes from 0.88 to 2.2 μm over an acquisition area from 7 Â 2.5 mm 2 up to 16 Â 6 mm 2 , depending on the cell design and their purpose. The total scan times range between 30 and 120 min using a monochromatic beam (DMM) with energies between 12 and 20 keV.

In further studies, 3D scans of applied materials were segmented and used as input for modeling the water content. [21] Investigations exploiting the capabilities of synchrotron imaging have also been conducted with high-temperature polymer electrolyte fuel cells (HT-PEFC) and direct methanol fuel cells (DMFCs). In HT-PEMs, the interest is on the distribution of phosphoric acid. [22] In DMFCs, additionally to the water evolution on cathode side, also the gas formation of the liquid-filled anode side is of interest, as both products can hinder the supply of educts on both sides. [23] Processes in batteries usually take place on a larger time scale within several minutes or hours. Therefore, besides operando radiography [24] tomography is particularly well suited to tackle current problems. XCT is conducted ex situ with extracted materials, [25] but mainly operando with batteries, which are cycled at the beamline and imaged 3D with several temporal steps displaying the structure at different states of charge (Zn-air batteries [26] and Li batteries). [27] 


### Additive Manufacturing

In the past years, additive manufacturing (AM) evolved from simple prototyping to the most promising production process used in different industries. The most widespread AM techniques, such as electron beam powder bed fusion (EB-PBF) or laser powder bed fusion (L-PBF), use powder as a raw material. It is well known that powder properties, such as shape, size, and porosity, can have a strong impact on the outcome of the process itself and on the quality of the final component. Therefore, characterization of powder is an important step in understanding and optimizing of the AM and quality control processes.

A synchrotron X-ray CT-study was performed at BAMline aiming for 3D characterization of powders used in LPBF AM. [28] Two different powders were investigated: Ti-6Al-4V produced by plasma atomization and stainless steel 316L produced by gas atomization. High spatial resolution of 1 μm and large amount of analyzed particles (around 70 000) allowed robust determination of the particle shape and size distributions. A multistep workflow was developed for the segmentation of the individual particles and the analysis of their geometrical features. As a first step, denoising of the reconstructed volume was carried out by an edge-preserving bilateral filter (Figure 4a), followed by an automatic thresholding based on the iterative selection method (ISO) data algorithm. [29] An advanced 3D watershed approach (implemented in Fiji ImageJ [30] ), which tolerates particles' concavity, allowed reliable separation of the particles in contact with each other, this being the most essential step for further analysis (Figure 4b). . a) Investigation of media distribution and transport in a PEMFC. b) A channel system and GDLs provide the electrodes with supply gases (H 2 and air) and must allow for an excess of product water. With radiography (not shown), active transport pathways (red and black arrows) were identified and further studied in 3D by tomography. c-l) At different current densities (g-l), a crack (red arrows) in the MPL has been identified to be the origin of the pathway (Reproduced with permission. [63] Copyright 2011, Elsevier.).

www.advancedsciencenews.com www.aem-journal.com

The size distribution of the particles (based on equivalent diameter) revealed only a small difference between the two powder types (Figure 4c), showing a larger number of smaller particles in Steel 316L powder. Contrary to the size, the shape of the particles, expressed in terms of anisotropy (based on principal component analysis), was found to be significantly different ( Figure 4d). Thus, we proved that different production techniques result in different particles' shape distribution: the plasma-atomized Ti-6Al-4V powder was characterized by more spherical particles than the gas-atomized steel 316L powder. Interestingly, the evaluated packing density of the two powders was almost identical. This indicates that the effect of particle shape on packing density is minor. All experimental results achieved in that study can be used for the optimization of the AM process and as an input for realistic simulations of physical properties (e.g., thermal conductivity) of the powder bed.


### Metal Matrix Composites

Aluminum alloys are extensively used in the automotive industry. Particularly, squeeze casting production of Al-Si alloys are well suited for the development of metal matrix composites (MMC), to be possibly employed in combustion engines. An interesting class of MMCs is produced with a random planar orientation of short fibers (SFs), targeting a highly anisotropic mechanical behavior. In order to tailor (reduce) the anisotropy of mechanical properties without a dramatic loss in mechanical performance, the addition of ceramic particles as a second reinforcement phase has been investigated. The understanding and quantification of load transfer and damage mechanisms in such multiphase (SF þ particles) composites are a premise to their optimization (in terms of microstructure and mechanical performance) and thereby to their use in practice.

The study carried out by Evsevleev et al. in 2020 [31] focused on the characterization of the damage mechanism in composites with single and hybrid reinforcements by means of high-resolution synchrotron X-ray CT. The composites were produced by reinforcing a AlSi 12 CuMgNi alloy with 15 vol% of random planar-oriented Al 2 O 3 SFs (Type I) or with a combination of 7 vol% of random planar-oriented Al 2 O 3 SFs and 15 vol% of SiC particles (Type II). As for simpler Al-Si alloys, eutectic Si precipitates and stiff intermetallic phases also form in the matrix (and therefore appear in both composites). Such precipitate phases play an eminent role in the reinforcement mechanisms.

SXCT experiments were conducted on prestrained samples of Type I and Type II composites: at 5% compressive plastic prestrain and at failure condition (21% strain for Type I and 13% for Type II). Direct observation of damage after compression tests is exemplarily shown in Figure 5. The volume fraction of microcracks was calculated from the segmented volumes for every compression stage. Different damage mechanisms were disclosed for single-and hybrid-reinforced composites. It was found that the volume fraction of damage is much smaller for Type II (two ceramic reinforcements) than for Type I (solely alumina fibers) at a compressive prestrain of about 5%, indicating that Type II is able to accommodate strain more efficiently in the www.advancedsciencenews.com www.aem-journal.com low-plastic strain region. However, at failure, both composites reach a similar volume fraction of damage, while Type I fails at almost double the strain than Type II. This indicates a more catastrophic development of damage as a function of applied prestrain. It was observed that cracking of SiC clusters in Type II plays a crucial role: since SiC particle clusters have low aspect ratio, one can think that their rupture is "simultaneous", since the radial stress component is always normal to the main axis of some clusters. These results, in combination with load transfer analysis made by neutron diffraction experiments (see other studies [16,31,32] ), are particularly important for the optimization of the MMC composition and can be used as an input to analytical and numerical models for prediction of their micromechanical behavior.


## Differential Absorption Edge XCT

The attenuation coefficients decrease with rising incident beam energy. Such continuous function has discontinuities at the absorption edges. Absorption edges correspond to beam energies that can excite a certain electronic state of the investigated material. As the electronic states differ from element to element, exploiting the absorption edges allows element-sensitive tomographic imaging, sometimes called "differential absorption edge XCT". The DMM installed at the BAMline delivers a spectral band narrow enough to conduct imaging below and above some absorption edge of a certain element with good energy resolution. The attenuation difference above and below the edge is exploited to localize some elements and map their 3Dl spatial distribution. As the DMMs (and beamline) energy range is between 8 and 60 keV, any element with absorption edges in this range can be studied, provided the overall sample contrast and transmission are suitable. Typical elements, which can be suitably studied at the BAMline, are copper and ruthenium, as demonstrated below.


### Additively Manufactured Metal-Organic Frameworks

In the past two decades, a whole variety of different metal-organic frameworks (MOFs) of different sizes, functionalities, and structures have been developed. This subclass of coordination polymers consists of metal ions coordinated to organic ligands. The porosity of many MOFs enables new possible applications in fields such as catalysis or gas storage. [33] MOFs produced by AM possess enhanced applicability due to the increased freedom of component design. The distribution of the AM MOF HKUST-1 [34] within a polymer matrix made of acrylonitrile butadiene styrene has been studied via absorption edge tomography at the Cu-K-edge by Scholz et al. [35] SXCT reconstructions are shown in Figure 6. The specimen was scanned at 8.8 keV, slightly below the Cu-K-edge, and at 9.2 keV, slightly above it (the Cu-K-edge is located at 8.98 keV). As a result, the attenuation of copper differs in the two scans, whereas the rest of the materials exhibit only small negligible changes. The two data sets were fused via a machine learning algorithm in order to extract the copper distribution. The data treatment process is shown in Figure 6. . Adapted with permission. [31] www.advancedsciencenews.com www.aem-journal.com

Data fusion enhances redundant features of the two datasets while suppressing features that differ between the datasets (e.g., reconstruction artefacts). [36] It requires a pixel-correct registration of the two datasets onto each other. The separate acquisition of the two datasets (at different energies) results in two gray values for each pixel. Such gray values can be projected as a 2D histogram plane for each slice of the dataset; each axis represents the gray levels of one of the datasets. In this 2D fusion space, gray values of the same material form point clusters that can be segmented by machine learning algorithms. Using this approach enabled the segmentation of four classes in the datasets: air, polymer matrix, dense clusters of copper particles, and loose clusters of copper particles. The unsupervised machine learning algorithm Gaussian mixture model was used. [37] Figure 6c) shows the four classes color coded. Interestingly enough, a complete suppression of ring artefacts is obtained by the data fusion process. The study has shown that AM cylindrical specimens as well as the feedstock filament itself possessed a homogeneous distribution of copper in the MOF on a length scale of 100 μm; from the technical point of view, this would enable an optimum adsorption capacity.


### Direct Methanol Fuel Cell Catalysts

The continuous loss of power output of a fuel cell primarily depends on aging effects in its components. Hereby, the active surface area of the catalyst layers plays a crucial role. Especially the oxygen reduction reaction, taking place in the anode electrode, is a limiting factor for the overall cell performance. To counteract this limitation, a mixture of platinum (Pt) and ruthenium (Ru) is used for DMFCs. By means of differential absorption edge tomography, it was shown that the catalyst ruthenium undergoes a redistribution between areas below channels and below ribs of the flow-field structure. [38] For the tomographic investigations, pristine and aged samples were prepared from a fuel cell membrane electrode assembly (MEA) and examined ex situ.

It was shown that these redistributions can be attributed to mass transport (gas and liquid) in the MEA and the structure of the GDL (twill fabric). The catalyst contained Pt and Ru as a mixture. With conventional absorption imaging, it is not possible to distinguish between the two elements, since their atomic number is similar. Hence, since Ru has its K-edge at about 22.1 keV (i.e., in the energy range accessible at the BAMline), two scans, one above the Ru-K-edge at 22.0 and one below the edge, at 22.2 keV, were conducted for a differential absorption edge tomography. Dividing the two datasets delivered the Ru distribution only. This is shown in red color in Figure 7. The GDLs, which were made of carbon fibers, are shown in gray. A superposition of the two, GDL and Ru, distributions showed the correlation between the fiber arrangement and the Ru distribution (Figure 7e). It was found that the catalyst preferentially clusters at the crossing regions between fiber bundles. Figure 6. Tomographic slices of the 3D-printed cylinder at a beam energy of a) 8.8 keV, b) 9.2 keV, and c) the result of the data fusion of the two slices exploiting the absorption edge of copper at 8.98 keV (Reproduced with permission. [35] Copyright 2020, De Gruyter.). Figure 7. a) Ex situ differential absorption edge tomography of a 3 mm-diameter MEA of a DMFCs (Reproduced with permission. [38] Copyright 2011, Elsevier). A 3D rendering of the whole assembly and b) white arrows pointing to gaps due to the arrangement of the fiber bundles. c) Side view of only the fibers, d) only the ruthenium distribution, and e) fibers and ruthenium.

www.advancedsciencenews.com www.aem-journal.com


### Detection of Stained Organic Material in Soil

Since it impacts our daily life, agriculture is an ongoing field of research. In fact, the increasing population on Earth requires reliable food production. Simultaneously, desertification and soil erosion increase in certain regions due to the climate change. Thus, soil stabilization and a functional ecosystem are urgently needed to keep the harvest at a high level. Both problems can be addressed by implementing fungi into the soil. Depending on the species, it can stabilize soil particle, allowing roots to grow more stable and efficient. Also, the water storage capability of the soil can be increased since porosity, aggregation and particle density are impacted by the fungal hyphae. Soil organic matter (SOM) is essential for the ecosystem and the carbon storage capability of the soil. Soil carbon storage in soil is a complex process that especially involves microbial activity. Thus, 3D analysis of the distribution of fungi, soil particles, and SOM is essential to understand the working principles and mechanical properties of this ecosystem. Both fungi hyphae and SOM mainly consist of carbon and therewith can hardly be distinguished by X-ray tomographic analysis. To increase the contrast between the two organic materials, Lammel et al. stained a whole sample with iodine (I 2 ), which mostly interacts with SOM instead of the fungi material. [39] Differential absorption edge tomography at the I 2 -K-edge (33.2 keV) finally emphasized the SOM, see Figure 8c. This is rendered in cyan color in Figure 8d. To prove the interaction, two control samples, taken from the same source, but without staining, were additionally prepared. These samples did not show I 2 agglomerations in SOM, see Figure 8a,b.


## Synchrotron X-ray Refraction Radiography (SXRR)

X-ray refraction is an excellent tool for the characterization of the microstructure of materials. However, there are only a few (synchrotron) laboratories in the world that use this technique for material characterization. Therefore, we first explain the basic principles and the measurement techniques before presenting application examples.

X-ray refraction occurs when X-rays interact with interfaces between materials of different densities. It is based on Snell's law and is analogous to the refraction of visible light by lenses and prisms. The major difference between visible light and Xrays is that the refractive index n of X-rays in matter is slightly smaller than 1 (by about 10 À5 to 10 À7 ). This causes ray deflections of very small angles [40] (from a few seconds to a few minutes of arc). Although refraction of X-rays has been observed as early as in the 1920s, [41] only in 1987 it was introduced for www.advancedsciencenews.com www.aem-journal.com materials characterization and nondestructive testing. [42] The measured refraction signal is proportional to the internal specific surface Σ (i.e., surface per unit volume). [42,43] In general, interfaces, where the X-ray refractive index n has discontinuities, will lead to refraction. This technique is extremely suitable for the examination of defects such as cracks and pores as soon as they exceed a size or opening of a few X-ray wavelengths. Since the typical X-ray wavelengths are %0.1 nm, the smallest detectable object size is down to the nanometer range. This is not to be confused with the spatial resolution or the size of the objects that can be imaged. The spatial resolution is limited by the pixel size of the detector system. In other words, nanometric objects can be detected but not necessarily imaged one by one. It must be also emphasized that because of the inevitable background noise, it is impossible to conclusively detect one single defect. Rather, a certain population of objects is necessary to yield an integrated signal above the background noise. Another property of the refraction effect is that the deflected radiation lies in the plane spanned by the interface normal and the vector of the original direction of propagation of the radiation. This means that the propagation direction of the radiation deflected by refraction depends on the orientation of the interface. X-ray refraction is primary used in radiographic mode with thin specimens (platelets) and yields 2.5D information on the microstructure of the specimen (2D lateral resolution corresponding to the size of the detector pixels and signal integration along the specimen thickness t). This results in the detection and mapping of a population of defects rather than the imaging of single defects.

To perform synchrotron X-ray refraction radiography (SXRR), a highly collimated and monochromatic X-ray beam from a double-crystal monochromator (DCM) provided by Si(111) crystals is used. [44] The beam energy is adapted to achieve a specimen transmission of about 10-25%. The DCM provides the necessary vertical parallelism/divergence for the measurements and has an energy bandwidth of ΔE/E = 0.3%. A 0.2 mm-thick beryllium filter is placed in front of the DCM to minimize the heat load on the first crystal. The accessible photon energy range extends from 8 to 55 keV. The detector system currently in use consists of a pco.1600 camera and a lens system that images a CdWO 4 fluorescent screen onto the camera's light-sensitive CCD chip. The pixel size can be adjusted to the requirements of the experiment using the existing lens combination and ranges from 0.82 to 4.08 μm (see Table 2). The transmission thickness of the samples depends on the material and ranges from 1 cm for C-fiber composites (E = 20 keV) to 0.2 mm for steel (E = 50 keV). The size of the samples depends on the field of view. For sample plates larger than the FoV, the measurements can be stitched.

In contrast to absorption-based radiographic measurements, a Si (111) analyzer crystal is placed in the beam path between the specimen and the detector, as shown in Figure 9 (left). The analyzer crystal reflects to the detector only those rays that impinge on it at the Bragg angle Θ Bragg (e.g., Θ Bragg = 2.2664°at 50 keV). By tilting the analyzer crystal around the Bragg angle, the socalled rocking curve (RC) is recorded (see Figure 10). A radiograph with and without the specimen in the beam is taken at each of the typically 50 angular positions of the crystal. Thus, rocking curves are obtained for each pixel of the detector. Such curves describe the dependence of the intensity of the reflected beam as a function of the deviation from the Bragg angle, ΔΘ Bragg = Θ À Θ Bragg . Figure 10 shows three rocking curves: The curve with the blue open circles shows the measurement without specimen in the beam (flat field). The integral of the curve corresponds to the intensity and the full width at half maximum (FWHM) to the intrinsic divergence of the incident beam. The curve with the green-filled triangles shows the measurement with a specimen in the beam that features internal interfaces. The integral of this curve corresponds to the transmitted intensity while the FWHM is proportional to the amount of the internal interfaces in the specimen. The more internal interfaces the specimen has, the greater the FWHM. The curve with the gray open triangles represents the rocking curve one would measure if the specimen had no interfaces. Its FWHM would be identical to that of the blue curve (there are no internal interfaces at which the X-ray beam is deflected). Since refraction corresponds to pure redistribution of beam (leaving the integral unchanged), a sample with internal interfaces causes broadening of the RC on the expense of decreasing peak height. The integral would be identical to that of the green curve (the absorption of a specimen is independent of the presence of internal interfaces). This means that the peak height is an indirect measure of the rocking curve's broadening due to inner surfaces.

Using an in-house developed Python 3.0-based software, the rocking curve is fit by a pseudo-Voigt function for each detector pixel. [45] The curve parameters I 0 (curve integral without specimen in the beam), I (curve integral with specimen in the beam), I R0 (the curve maximum without specimen in the beam), and I R (curve maximum with specimen in the beam) are determined from the fitting and saved as gray value 2D images. Using the image analysis software "Fiji Image J", [46] the local attenuation properties μ·t and the local refraction values C m · t can be evaluated for each pixel according to Equation (1) and (2), respectively. For a detailed description of data processing and evaluation the reader is referred to [47] μ⋅t ¼ Àln
I I 0 (1) C m ⋅t ¼ 1 À I R I R0 ⋅ I 0 I(2)
This analysis can be made on specimens of macroscopic size (say a few cm), that is, the FoV of X-ray refraction techniques is much larger than that of high-resolution XCT and of classic microscopy. www.advancedsciencenews.com www.aem-journal.com

In addition, X-ray refraction methods are sensitive to defect orientation due to the presence of the analyzer crystal. The analyzer crystal only discriminates the X-rays within its scattering plane (Figure 9 right) and, therefore, only interfaces whose surface normal is oriented within the scattering plane, with a tolerance of about AE45°, can be detected and provide refraction intensity to the rocking curve. An isotropic inhomogeneity, such as a spherical cavity, would provide signal for any specimen orientation with respect to the scattering plane. In the case of cracks or elongated pores, however, a signal is detected only if the surface of the crack or cylindrical pore is oriented perpendicularly to the scattering plane. This means that the refraction intensity is dependent on the orientation of the specimen with respect to the scattering plane of the analyzer crystal and can therefore be used to identify the type of defect and its orientation. For example, the effects of the manufacturing process [48] or of the external load on the specimen [49] have been investigated (they both induce anisotropy of defects). Figure 11 impressively shows the potential of SXRR compared to absorption-based radiography using the example of an AlMgSi weld seam. Both radiograms were taken with the same detector (pixel size 3.5 μm). The left image shows the linear absorption (μ·t) of the specimen. Cracks as well as a pore can be seen as dark gray fields and as a disc. The right image shows the same recording, but with the analyzer crystal at the center of the rocking curve. Since all deflected (here: refracted) rays are not reflected by the analyzer crystal in its Θ Bragg position, the numerous cracks in the weld cause additional image contrast (see dark areas). Here, too, the crack fields and the pore can be seen as in the left-hand image, but beyond that there are countless cracks that are not visible in absorption mode. The sensitivity of the refraction setup to the orientation of the interface can be seen very well in the example of the pore. The upper and lower interfaces of the pore appear as dark crescents because the analyzer crystal does not reflect to the detector all rays that propagate parallel to its scattering plane and do not strike it at the Bragg angle. The left and right interfaces of the pore are almost invisible, since here the direction of propagation of the rays deflected by refraction is perpendicular to the scattering plane of the analyzer crystal.

The X-ray refraction signal can be quantitatively correlated with microstructural changes and coupled with the predictions of micromechanical models. [43,50] The influence of the specimen thickness t is eliminated by dividing the local refraction value C m · t by the local absorption property μ·t (see Equation (1) and (2)) This yields the relative specific refraction value C m /μ, which is correlated to the relative specific (internal) surface of the specimen. Absolute values can be determined if an instrument calibration is performed by means of a calibration specimen with known specific surface and identical absorption properties. In most cases, this time-consuming calibration procedure is not necessary since the relative damage evolution of a material is the quantity of interest.  Measured rocking curve of the incoming synchrotron X-ray beam, that is, without any specimen (blue open circles), after transition through a specimen without internal surfaces (gray open triangles) and after transition through a specimen with internal interfaces (greenfilled triangle). To record the curves, the analyzer crystal is rotated stepwise around the axis perpendicular to its scattering plane (the scattering plane is spanned by the incident and outgoing beam vectors, see Figure 9). www.advancedsciencenews.com www.aem-journal.com

The main drawback of SXRR is the limited sample thickness: if we increase the photon energy, the refraction signal fades away, and the refraction angle becomes too low. Challenges in SXRR concern the use of the technique for in situ investigations and the quantification of features in tomographic mode.


### Cordierite Diesel Particulate Filter Materials
