Repository: realliyifei/capri-explore

# capri-explore

```
conda activate capri
```

File: markdown_files/257244336.md (part 2 of 3)
# A Review of X-Ray Imaging at the BAMline (BESSY II)
Porous synthetic cordierite is an attractive ceramic material commonly used for diesel particulate filters (DPFs) [51] and refractories. [52] Among its properties, the anisotropy of the thermal expansion (see. e.g., the study by Bruno et al. [53] ) is widely used to tailor the thermal and mechanical properties. Besides the properties of the solid phase, one of the most important features to take into account when evaluating the mechanical or filtration performance of these materials is the pore space morphology and orientation (note that it is incorrect to speak about pores in such bicontinuous materials). The SXRR technique is ideally suited for these types of investigations. [54] In small single-walled slabs (called S1 and S2) of two commercial cordierite DPF, ceramic honeycomb filter materials were used for this application. Figure 12 shows the measurement results for both specimens in two orthogonal orientations with respect to the extrusion axis. While, as expected, the μ⋅t values are independent of the sample orientation (compare Figure 12a,d), the interface between the pores and the solid matter shows a preferential orientation along the extrusion axis (compare Figure 12b,e and c,f, respectively). The porosity fraction and the (fictitious) mean pore size determined by mercury porosimetry confirm the interface density ratio between the two cordierite samples found with SXRR. Interestingly enough, the pore space orientation factor determined by SXRR (about 1.2 for both specimens) is in good agreement with reported crystal texture values.

Such correlation has been also extended to other porous ceramics, such as aluminum titanate and SiC. [55] 4.2. Evolution of Thermal Microcracking in Refractory ZrO 2 -SiO 2 Zirconia-based cast refractories are widely used for glass furnace applications. Since they have to withstand harsh chemical as well as thermomechanical environments, internal stresses and microcracking are often present in such materials under operating conditions (sometimes in excess of 1700°C). The manufacturing of high-quality glasses required for new applications (e.g., flat panel liquid crystal display (LCD) or plasma display panels) implies the development of new, high-zirconia fused-cast refractories with excellent thermomechanical properties. In this case study, [56] the evolution of thermal (coefficient of thermal expansion) and mechanical (Young's modulus) properties as a function of temperature and applied preload in a fused-cast refractory ZrO 2 -SiO 2 composite was investigated. With the aid of SXRR (yielding the internal specific surface in materials), the evolution of microcracking as a function of thermal cycles (crossing the martensitic phase transformation of ZrO 2 around 1000°C) under externally applied stress was monitored. Figure 13 shows the local relative specific refraction value C m /μ as 2D color-coded images, for the load direction oriented perpendicular and parallel to the scattering plane of the analyzer crystal for each specimen. The color spread is the same for all images. It was found that external compressive stress during the thermal cycles leads to a strong decrease of the room-temperature internal surface Figure 11. Comparison of a conventional absorption-based radiograph (μ·t, left) and a SXRR image (I R , right) of an AlMgSi weld seam. Due to SXRR's sensitivity to interfaces, cracks are contrasted much higher.

www.advancedsciencenews.com www.aem-journal.com per unit volume (see Figure 13 bottom left À5 MPa), but a tensile load has a similar (though not-so-strong) effect (see Figure 13 top right 1 MPa). In agreement with existing literature on β-eucryptite microcracked ceramics, [57] we could explain these phenomena by microcrack closure in the load direction in the compression case and by microcrack propagation (rather than microcrack nucleation) under tensile conditions.


### Damage to Fiberglass in Endodontic Posts Following Dental Bur Trimming

Dental fiberglass posts are composites made of axially aligned glass fibers bound together with a polymer matrix. In dentistry, fiberglass dental posts are used as flexible and light reinforcements to support postendodontic restorations, benefiting from the high strength of the millimeter-long glass fibers with micrometer diameters. Dental posts are used for tooth restoration following root canal treatment and extensive tooth tissue destruction (e.g., by caries). Posts are placed in and bonded to the cleared root canal where they contribute to mechanical retention of artificially restored dental crowns. Fiberglass posts are usually mass produced in standard lengths and thicknesses. Thus, to fit roots with biologically varying anatomies, the post must be trimmed. The effects of trimming fiber-glass posts are poorly understood. There is concern that the integrity of fiberglass dental posts may be affected by chairside trimming during treatment. In the study reported here, [58] SXRR was applied to reliably identify and characterize the extent of damage caused by trimming. Figure 14 shows grayscale images of the relative specific surfaces (C m /μ) of the control, grooved, and beveled posts, respectively. The maps reveal local variations in interfaces and highlight specific regions containing submicrometer damage/internal surfaces; such damage depends on the orientation of the specimen with respect to the analyzer scattering plane. The stronger signal is quantitatively depicted in the grayscale values, which show significantly higher scattering originating from the dominant interfaces oriented parallel to the glass fibers in all three posts (Figure 14a-c left, i.e., for the perpendicular orientation). The mean value of the relative specific surface in this post orientation is %4 times higher than the mean value measured parallel to the glass fiber orientation (Figure 14a-c right, interfaces perpendicular to the fibers). In other words, substantial scattering takes place along the interfaces between the reinforcing glass fibers and the matrix. The mean C m /μ-value of "regular" post regions is about 0.38 and varies from 0.27 in the dark to 0.67 in the brighter stripes. Dark stripes indicate areas with better fiber matrix bonding, and light areas suggest local defects in bonding. The fact that for the most part posts in the parallel orientation (Figure 14a-c right) show a very low C m /μ ratio of about 0.05 suggests that almost no internal inhomogeneities are oriented perpendicular to the main fiber axis. This means that both the matrix and the glass fibers are continuous with negligible pores and cracks. The damage caused by the drill is clearly visible in both orientations of the posts. The bright halos suggest that damage encompasses a volume extending at least 50 μm away from the surface that came into contact with the dental drill. Due to the extent of damage and possible consequences to restoration integrity, it might be best not to trim fiberglass posts and produce them tailored to the patient's need.


### Distinguishing Unprocessed Powder from Empty Pores in Additively Manufactured Ti-6Al-4V

The L-PBF AM technique is a powerful tool for manufacturing near-net-shape and lightweight components in a time-efficient and resource-saving manner. AM requires no molds or Figure 12. 2D mapping of single wall slabs of cordierite samples. Large slab from sample S1, small slab from sample S2, respectively. The horizontal footprints indicate the extrusion direction. Top row: scattering vector q (nearly) parallel to extrusion, bottom row: scattering vector q perpendicular to extrusion. The incident beam direction s 0 is also indicated. a,d) The gray values correspond to: absorbing mass, b,e) volume-related specific surface, and c,f ) mass-related specific surface. Reproduced with permission. [54] Copyright 2013, Göller.

www.advancedsciencenews.com www.aem-journal.com part-specific tools and enables the fabrication of very complex and customized parts directly from computer-aided design (CAD) models. In particular, the Ti-6Al-4V (Ti64) alloy is mostly used in the aerospace industry and very widespread in the medical field. However, the rapid solidification during L-PBF and nonoptimal process parameters may cause instabilities during the process. Such instabilities lead to the formation of inner defects in the parts: binding or fusing faults, balling, keyhole defects, and even crack formation from thermal residual stress. In this study we report, [59] X-ray refraction techniques were used for the identification of void formation in L-PBF Ti-6Al-4V parts. The topology and volume fraction of pores were measured in samples produced with different laser energy densities, E v . In fact, different kinds of defects appear if E v lies below or above the optimum laser energy density; unmolten powder particles, balling effect, and fusion defects appear if E v is too low, empty keyhole pores appear if E v is too high. Since with X-ray refraction it is possible to detect small inhomogeneities (voids or cracks) Figure 13. Visualization of the local values of the relative specific refraction value C m /μ as 2D color-coded images. The load direction of the specimen was perpendicular (top) and parallel (bottom) to the scattering plane of the analyzer crystal, respectively. 0 MPa: unloaded temperature cycle, 1 MPa: tensile loaded, À5 MPa: compression loaded. The integral values of the relative specific surface for the specimens are shown as bar graphs. The hatched bars represent the inhomogeneity of the C m /μ values across the measured area of the specimen. Reproduced with permission. [56] Copyright 2019, MDPI.

www.advancedsciencenews.com www.aem-journal.com with sizes below the spatial resolution of optical microscopy and XCT, we demonstrated such capabilities to tackle such a challenging problem. Figure 15 shows the 2D distributions of the specific surface and the local porosity integrated over the thickness of the specimen (note the different grayscales of each subfigure). The two main messages are as follows: 1) SXRR detects more defects than X-ray transmission radiography in both samples (specimen 1 = E v below and specimen 2 = E v above the optimal values). In both specimens, defects are aligned perpendicular to Figure 14. Grayscale images of the relative specific surface (C m /μ) obtained from SXRR measurements in perpendicular (⊥) and parallel (ll) orientations of the dental posts with respect to the scattering plane of the analyzer crystal (see Figure 9). Note the large difference in the gray values (by a factor of up to 4) between the two orientations of each sample. Significant scattering takes place between structures oriented along the fiber axis. The a) control sample demonstrates the typical appearance of an as-received post. Intensity patterns corresponding to the fibrous structures of the post create faint vertical lines due to slight variations in matrix thickness. The grooved b) and the beveled c) samples were trimmed with a high-speed dental drill, removing material in the regions marked by red arrows. A strong bright signal along the surface affected by the drill and is due to a high local concentration of newly formed internal surfaces (possibly microdamage). Reproduced with permission. [58] Copyright 2021, Elsevier. Figure 15. (Left) 2D distribution of the specific surface in mm À1 of a) specimen 1 and b) specimen 2 from SXRR; (right) 2D distribution of porosity in % of c) specimen 1 and d) specimen 2 from conventional radiography. Reproduced with permission. [59] Copyright 2018, AIP Publishing.

www.advancedsciencenews.com www.aem-journal.com the building direction (vertical direction in Figure 15) and are located between successive layers. Some 247 defects were found by SXRR against 85 found by transmission radiography for specimen 1; analogously, 119 defects were found by SXRR against 96 by transmission radiography for specimen 2. Both, transmission radiography and SXRR, have been performed with identical spatial resolution. Therefore, it can be concluded that the defects additionally detected by SXRR are smaller than the actual spatial resolution. 2) There are clearly two types of defects that can be distinguished in the SXRR images. One type is shown in the enlarged detail of Figure 15a for specimen 1. The characteristic feature of these defects is a high specific surface distributed within the entire volume of the defect. This indicates an internal structure or complex shape, with subdefects at a scale below the camera pixel resolution. The other type is shown in the enlarged detail of Figure 15b for specimen 2: there are crescent-shaped structures in the image. These crescents are the refractionenhanced edges of (rather circular) voids and, therefore, correspond to empty pores (i.e., with no internal structure). Note that only the top and bottom edges of the pores are enhanced due to the sensitivity to interface orientation of the SXRR measurement. We could conclude that a low E v would cause unmolten powder to be retained in discontinuities, while an excessive E v would induce air bubbles.


## Synchrotron X-Ray Refraction Computed Tomography

As mentioned in the introductory section of X-ray refraction, SXRR can be extended to a 3D investigation by simply rotating the specimen over 360°, acquiring refraction radiographs, and a 3D volume can be reconstructed by means of conventional algorithms (e.g.,). [60] This is called synchrotron X-ray refraction computed tomography (SXRCT). While SXCT allows 3D representations of density distribution inside specimens, SXRCT allows 3D representations of the specific internal surfaces. Both 3D techniques are, therefore, fully quantitative. The following examples show how SXRCT can quantify damage in materials, providing results that well complement those of SXCT. In contrast to the conventional SXCT, the SXRCT, like the SXRR, uses an analyzer crystal between the specimen and the detector (see Figure 9 left). However, for practical reasons (i.e., due to time constraints), it is not possible to sample a complete rocking curve (about 50 acquisitions) for each projection angle (%1500 angular positions) of a tomographic scan. Therefore, the analyzer crystal is adjusted to the (theoretical) maximum of its rocking curve (e.g. 3.779°at 30 keV) for the SXRCT measurement. At this setting, all X-rays, which are deflected by refraction events within the specimen, are rejected by the analyzer crystal causing an additional attenuation of the X-rays in the projections, on top of the attenuation described by the linear attenuation coefficient μ. This effect is described by adding the refraction value C m to the exponent of Lambert-Beer's law of attenuation. The X-ray intensity I R measured at the maximum of the rocking curve is, therefore, described by the following equation, where I R0 is the X-ray intensity at the maximum of the rocking curve without any specimen and t is the thickness of the specimen.
I R ¼ I R0 ⋅e ÀðμþC m Þ⋅t(3)
To determine the refraction value C m , an absorption-based SXCT scan is performed (i.e., without the analyzer crystal). The projections in such scan yield the total transmitted X-ray intensity I trans , which is determined by the linear attenuation coefficient μ and the incident beam intensity I trans;0 .
I trans ¼ I trans;0 ⋅e Àμ⋅t(4)
Using the series expansion of the logarithm, the refraction value C m is then expressed as follows
C m ¼ 1 t ⋅ 1 À I R ⋅I trans;0 I R;0 ⋅I trans(5)
To reconstruct the 3D distribution of the refraction value C m , projections representing the quantity C m ⋅tare required. For this purpose, both CT scans-with and without analyzer crystal-are registered to each other and then processed together accordingly. Further information about the imaging technique can be found in other studies. [47a,49a,59] In the following, we report two eminent applications of SXRCT. In fact, the detectability of defects is limited to the spatial resolution in SXCT: the smallest detectable object corresponds to the smallest object that can be imaged. This is not the case for SXRCT, where detectability is enhanced by the refraction phenomenon.


### 3D X-Ray Refraction Imaging of Damage in a Metal Matrix Composite after Low Cycle Fatigue

Fiber composites bridge the gap between demands on light weight and high strength of materials. It has been shown in the earlier sections that SXRR is extremely suited to characterize defects of all kinds in such materials. However, in common glass or carbon-reinforced plastics, the fiber diameter (typically 5-10 μm) is too small to image the fibers as individuals. In this study, we investigated MMC containing larger fibers. [44a] We used a cylindrically shaped (3.5 mm-diameter) lowcycle-fatigue (LCF) titanium matrix composite specimen provided by MTU Aero Engines, Germany. Reinforcing continuous fibers were SCS6 from Textron with a diameter of 140 m (33 μm carbon fiber core enveloped by SiC). Composite samples were then prepared by hot isostatic pressing (HIP). Static and cyclic forces were applied in parallel to the fibers to obtain several mechanical parameters. After the tests the specimens were examined by metallographic methods and the fractured surfaces were analyzed.

In a conventional (i.e., absorption-based) radiograph (Figure 16a), the main fatigue crack is hardly recognizable and appears bright (due to lower absorption). It seems to extend over the left side of the sample, only. In the corresponding SXRR image (Figure 16b), the crack is highly contrasted and appears black (due missing, refracted beam portions). It extends through the entire sample diameter and shows side branches. To fully detect the defects in the MMC sample, SXRCT measurements were performed in two sample orientations. Figure 16c shows a 3D refraction tomographic reconstruction of the composite LCF specimen, acquired with the sample axis within the www.advancedsciencenews.com www.aem-journal.com scattering plane. As in the case of transmission CT measurements (not shown here), the visualization contains all information about the fiber distribution and orientation in the Ti matrix. The fatigue-induced macrocrack is clearly visible (red color). By acquiring refraction projections with the sample mounted horizontally, we are sensitive to axial defects and can separately extract fiber debonding (depicted in green in Figure 16d). Debonded fibers generate a higher refraction signal since the number of interfaces is increased (matrix/air and air/fiber instead of matrix/fiber). Both damage surfaces are shown together in Figure 16d. The fatigue cracks of the Ti matrix are oriented perpendicular to the load direction and located in the Ti matrix. Fiber debonding is oriented parallel to the load direction. The two different types of flaws are expected to selectively explain the material's sensitivity to different kinds of loads.


### Imaging of Hydrogen-Assisted Cracking in Duplex Stainless Using Refraction-Enhanced Synchrotron CT

The demands placed on steels, particularly in the field of aggressive environments, have risen steadily in recent decades. Both economic and design aspects are leading to ever higher requirements in terms of resistance to corrosive media and materials strength. Despite the outstanding mechanical and corrosion properties, cases of damage associated with the negative effects of hydrogen have occurred in many industrial sectors. These mostly take place in the form of degradation of the mechanical properties by hydrogen embrittlement (HE). Furthermore, this damage can lead to hydrogen-assisted cracking (HAC) at a given critical combination of microstructure, strain, and hydrogen concentration. In ref. [61], we showed a quantitative characterization of damage caused by HAC in a 2101 lean duplex stainless steels (DSS).

The detection of individual cracks is still a major challenge, since it needs high-resolution (imaging) methods (the grain size of the phases in DSS is of the order of 10 μm); at the same time, a sound statistical analysis requires a large number of defects to be detected (and eventually imaged) and, therefore, a large FoV. 3D tomographic reconstructions were used to determine the size and location of the cracks in hydrogen-charged tensile specimens subjected to different load levels (plastically deformed and fully fractured). Figure 17 shows the reconstruction of the SXRCT data sets of three specimens (virgin, uncharged (A), H 2 -charged and plastically deformed (B), H 2 -charged and ruptured (C)) and the segmentation of the defects therein. It shows that cracks occur predominantly at the outer edges of all the specimens and that both the number and the size of these cracks increase with increasing mechanical load (specimens C versus B) and increasing hydrogen content (specimens B and C versus A). Comparison among specimens shows that the cracks at the outer surface of the specimen grow with increasing load, while the defects closer to the center remain largely unaffected by the increase of load. In the volumes reconstructed with SXRCT, 159 defects were found for sample B and 602 for sample C, while only 74 and 373 defects were found in the volumes reconstructed with SXCT, respectively. In fact, the detectability of defects with SXCT is limited to its spatial resolution. This is not the case with SXRCT, where detectability is enhanced by the phenomenon of refraction. In this case study, due to the better contrast of the SXRCT images compared to the SXCT images, more individual defects could also be imaged (at the same spatial resolution). We could conclude that the charging process already induces damage, but such damage remains close to the surface, while severe plastic deformation induces crack propagation (toward the interior of the specimen).   Due to their low density, high strength, and high stiffness, aluminum alloy-based MMCs are valuable structural materials, for example, in automotive and aviation applications. These composite materials usually possess poor fracture properties, which limit their industrial utilization. Therefore, much attention has been paid to mechanical load-induced damage mechanisms in MMCs. In the case of particle-reinforced MMCs, these mechanisms are generally divided into three classes: 1) matrix ductile failure; 2) matrix/particle decohesion; and 3) particle cracking. In the study we report here, [47a] SXRR was successfully used the first time to monitor the mechanically induced (external tensile stress) damage evolution in an Al6061 matrix alloy, reinforced with 10% ceramic Al 2 O 3 particles. This approach allowed to gather Figure 19. Color-coded C m ·t refraction images recorded at a) room temperature (25°C), b) 265°C after 1 h, c) 300°C after 30 min, d) 300°C after 1 h, e) 540°C after 1 h, f ) 650°C after 0 h, g) 650°C after 1 h, and h) room temperature after heat treatment. Histograms of the C m ·t values of the image recorded at i) 25°C (as-built (a)) and j) 25°C (After HT (h)). k) Plot of the mean of C m ·t per image against the temperature steps. Reproduced with permission. [62] Copyright 2022, Elsevier.

www.advancedsciencenews.com www.aem-journal.com nanometric information about void nucleation and damage evolution on the macroscale in situ during quasistatic loading. Figure 18 shows the development of the relative specific surface area C m /μ (damage) during a tensile test, exemplified at six load states σ (see figure caption). In the initial state (a), the elevated C m /μ is caused by the interfaces between the Al matrix and the Al 2 O 3 particles as well as at the surface of initial imperfections (cracks, pores, and debonded particles). At the first stress level, the relative specific surface decreases on the left-hand side of the specimen and starts increasing on the right side due to a superimposed bending moment during the tensile test, which led to the left-hand side of the sample being under compression. Therefore, initial cracks and cavities tended to close and the specific surface was reduced. As the tensile test progressed, C m /μ increased due to the formation and growth of defects. In conventional absorption-based imaging, no indication of damaging in the sample up to the last load stage became apparent (shown in Figure 8 in ref. [47a]). This documents the superior detectability of SXRR as compared to absorption-based radiography and proves that the defects observed with SXRR are smaller than the actual spatial resolution. In Figure 18, it is apparent that severe damage occurs when the specimen approaches rupture; the region where the rupture would occur is clearly indicated by the SXRR signal increase. Therefore, SXRR could be successfully used to predict the location of catastrophic failure in such composites.


### Microstructure and Porosity Evolution as a Function of Temperature

As a further method development, SXRR was recently combined with in situ heat treatment to monitor microstructure and porosity evolution as a function of temperature in a L-PBF-manufactured AlSi10Mg alloy, where the initial eutectic Si network is known to disintegrate and spherodize into larger particles with increasing temperature. [62] Such alloy is also prone to thermally induced porosity (TIP). By means of SXRR, the changes in the Si phase morphology upon heating (currently only possible using scanning electron microscopy) and the growth of pores (usually studied via XCT, but on much smaller FoV) could be observed. The results show the great www.advancedsciencenews.com www.aem-journal.com potential of in situ SXRR as a tool to gain in-depth knowledge of the susceptibility of any material to thermally induced damage and/or microstructure evolution over statistically relevant volumes. Figure 19 shows the evolution of C m ⋅t maps as a function of temperature. The porosity mainly consists of large spherical pores yielding crescent-shaped features, for which the C m ⋅t values vary from about 0.08 to 0.28 in the initial conditions ( Figure 19a) and from 0.17 to 0.3 in the final temperature step (Figure 19h). The increase of C m ⋅t values of the background (i.e., from 0.05 to 0.15) is generated by the increase of smaller gas pores (induced by both pore growth and nucleation). Also note that the increase of C m ⋅t is spatially heterogeneous throughout the entire heat treatment cycle (Figure 19a-h), and the final stage indicates that some regions remain at the original 0.04-0.05 C m ·t values throughout the entire heating cycle (an example is indicated with a white arrow in Figure 19h).


### Operando SXCT studies on Li-Ion Batteries

A commercially available lithium-ion cell in pouch format (see Figure 20a) was examined in operando using SXCT while being charged and discharged at various C rates (current/capacity). For optimal imaging, the smallest available cell (7 mm Â 7 mm Â 4 mm) was chosen having a capacity of 30 mAh. The DMM provided a monochromatic beam with 42 keV, a FoV of 9.2 mm Â 1.5 mm, and a pixel size of 3.6 μm (Figure 20b,c). XCT was conducted continuously with each tomographic scan using around 2000 projections. This took 1 h to complete, while the lithium-ion battery was first discharged from the initial state at a current rate of C/2 (1C => 30 mA), followed by two more charging-discharging cycles using 1C charging rate as well as 2C and 4C discharging rates, respectively.

The battery is built of spirally twisted electrode layers also known as jellyroll electrode assembly. Copper current collectors covered by graphite anode material as well as lithium metal oxide cathodes on aluminum current collectors are shown in Figure 20b. A small portion of the jellyroll is selected to study effects of cycling on the electrodes.

The battery is fixed at the right-hand side on the sample holder. However, expansion is obvious after the first charging cycle is finished. Since the casing of the pouch cell is not a rigid body, gas evolution easily changes the cell shape. Therefore, more movement is observed when the cell is cycled with higher C rates. A nonuniform distance of the electrodes can be observed. This indicates that the electrodes partially delaminate, which hints to larger internal resistances compared to well-compressed battery assemblies.


## Summary and Outlook

The imaging conducted at BAMline has run very successfully since the beamline was commissioned and serves a user community from a wide range of research fields. This is demonstrated by numerous publications. Especially, refraction-enhanced imaging for submicrometer features as well as an element sensitive technique increase the range of imaging options at the beamline.

Within the last two years, the beamline is being strongly upgraded for both, hardware and software. The main improvements regard the photon flux, thanks to an upgraded DMM as well as the capability to record tomographies, much faster thanks to an upgraded detector system. [9] Thanks to the higher time resolution, the possible applications move more toward operando and in situ studies, thus allowing more tensile or compressive states and more temperature steps to be scanned or visualizing true dynamics while fast charging of batteries, for example. This implies of course the development of corresponding techniques and sample environment, optimized for X-ray imaging.

## Figure 1 .
1Experimental setup at the BAMline for computed tomography (SXCT). Synchrotron X-rays are monochromatized with a DMM. The sample is rotated in the beam along an axis perpendicular to the beam direction while projection images are acquired in a 2D detector.

## Figure 2 .
2a) The basic principle of synchrotron imaging shown in a sketch and b) a photograph at the BAMline.

## Figure 3
3Figure 3. a) Investigation of media distribution and transport in a PEMFC. b) A channel system and GDLs provide the electrodes with supply gases (H 2 and air) and must allow for an excess of product water. With radiography (not shown), active transport pathways (red and black arrows) were identified and further studied in 3D by tomography. c-l) At different current densities (g-l), a crack (red arrows) in the MPL has been identified to be the origin of the pathway (Reproduced with permission. [63] Copyright 2011, Elsevier.).

## Figure 4 .
4a) A reconstructed slice of Ti-6Al-4V powder and b) 3D rendering of the separated powder particles; c) Particle size and d) anisotropy distribution of Ti-6Al-4V and Steel 316L powders (modified from the study by Thiede et al.[28] )

## Figure 5 .
5Top row: reconstructed slices of Type I and Type II composites at different prestrains. Bottom row: 3D rendering of the segmented damage (microcracks)

## Figure 8 .
8a,b) Soil control samples without I 2 staining. c) Cross section of sample stained with I 2 , the SOM (green arrow) is thereby highlighted. d) 3D view of same sample.

## Figure 9 .
9Left; sketch of the experimental setup of the X-ray refraction station at BAMline. Sample rotation can be used for X-ray refraction tomography (see below). Right; specimen orientation with respect to the scattering plane of the analyzer crystal.

## Figure 16 .Figure 17 .
1617Radiographic contrast of conventional a) absorption versus b) SXRR. Note the extension of the horizontal fatigue crack. 3D SXRCT reconstruction of the MMC sample after LCF damaging. c) View through the semitransparent Ti matrix (blue) on solid SiC fibers (yellow) and fatigue cracks of the matrix (red) and d) the extracted damage surfaces of different types, fatigue cracks (red), and fiber debonding (green). Note that the different types of damages were obtained from two SXRCT measurements in different sample orientations. Reproduced with permission.[44a]  Copyright 2009, Wiley-VCH. 3D rendering of cracks in specimens A (uncharged), B (74 ppm H 2 charged and plastically deformed), and C (74 ppm H 2 charged and completely fractured) obtained from the reconstructed volume (outer diameter of the specimen 1.3 mm) of refraction values C m . Reproduced with permission.[61] Copyright 2022, Wiley-VCH.

## Figure 18 .
18Color-coded distribution of the relative specific surface C m /μ in an Al/Al 2 O 3 MMC obtained from SXRR for applied stress σ of a) 11 MPa, b) 294 MPa, c) 319 MPa, d) 323 MPa, e) 328 MPa, and f ) 331 MPa. High values of the specific surface indicate high amount of damage. Reproduced with permission. [47a] Copyright 2018, Springer.

## Figure 20 .
20Operando investigation of the cycling effect on lithium-ion batteries. a) 3D representation of a pouch lithium-ion cell. b) Electrode jellyroll assembly. c) Temporal evolution of the selected jellyroll section at different stages of the cycling experiment. Blue guiding lines mark positions of selected Cu current collectors at each stage.

## Table 1 .
1Available FoVs and resolutions for the SXCT setup in combination with a sCMOS camera (PCO.edge 5.5 with a resolution of 2560 Â 2160 pixel).Lens 
FoV 
Pixel size 

2Â 
9.2 Â 7.8 mm 2 
3.6 μm 

5Â 
3.7 Â 3.1 mm 2 
1.44 μm 

10Â 
1.8 Â 1.5 mm 2 
0.72 μm 

20Â 
0.92 Â 0.78 mm 2 
0.36 μm 


## Table 2 .
2Effective pixel size and FoV for different camera objectives.Pixel size of pco.1600 
7.4 μm 

Number of pixels (horizontal Â vertical) 
1600 Â 1200 

objective 
nominal pixel size [μm] 
field of view [mm 2 ] 

20Â 
0.82 
1.3 Â 1.0 

50Â 
1.92 
3.1 Â 2.3 

100Â 
4.08 
6.5 Â 4.9 




www.advancedsciencenews.com www.aem-journal.com 6. In Situ and Operando Experiments 6.1. Damage Evolution in an Al/Al 2 O 3 MMC under Uniaxial Tension
© 2023 The Authors. Advanced Engineering Materials published by Wiley-VCH GmbH
Adv. Eng.Mater. 2023, 25, 2201034
AcknowledgementsThe authors like to thank Wolf Görner, initiator and driving force behind the realization of BAMline, as well as Ralf Britzke, Michael Sintschuk, and Thomas Wolk for beamline support and the Helmholtz-Zentrum Berlin for the allocation of beamtime.Open Access funding enabled and organized by Projekt DEAL.Conflict of InterestThe authors declare no conflict of interest.
. W Görner, M P Hentschel, B R Müller, H Riesemeier, M Krumrey, G Ulm, W Diete, U Klein, R Frahm, Nucl. Instrum. Methods Phys. Res., Sect. A. 703W. Görner, M. P. Hentschel, B. R. Müller, H. Riesemeier, M. Krumrey, G. Ulm, W. Diete, U. Klein, R. Frahm, Nucl. Instrum. Methods Phys. Res., Sect. A 2001, 467-468, 703.

. H Riesemeier, K Ecker, W Görner, B R Müller, M Radtke, M Krumrey, X-Ray Spectrom, J. Synchrotron Radiat. b) A. G. Buzanich, M. Radtke, U. Reinholz, H. Riesemeier, F. Emmerling34769H. Riesemeier, K. Ecker, W. Görner, B. R. Müller, M. Radtke, M. Krumrey, X-Ray Spectrom. 2005, 34, 160; b) A. G. Buzanich, M. Radtke, U. Reinholz, H. Riesemeier, F. Emmerling, J. Synchrotron Radiat. 2016, 23, 769.

. A Rack, S Zabler, B R Müller, H Riesemeier, G Weidemann, A Lange, J Goebbels, M Hentschel, W Görner, Nucl. Instrum. Methods Phys. Res., Sect. A. 327A. Rack, S. Zabler, B. R. Müller, H. Riesemeier, G. Weidemann, A. Lange, J. Goebbels, M. Hentschel, W. Görner, Nucl. Instrum. Methods Phys. Res., Sect. A 2008, 586, 327.

. B R Müller, A Lange, M Harwardt, M P Hentschel, Highlights/ BESSY. 321B. R. Müller, A. Lange, M. Harwardt, M. P. Hentschel, Highlights/ BESSY, Vol. 2003, Bessy, Berlin 2004, p. 321.

T M Buzug, Computed Tomography. BerlinSpringer-Verlag BerlinT. M. Buzug, Computed Tomography, Springer-Verlag Berlin, Berlin 2011.

. L A Feldkamp, L C Davis, IEEE Trans. Med. Imaging. 773L. A. Feldkamp, L. C. Davis, IEEE Trans. Med. Imaging 1988, 7, 73.

. A H Andersen, IEEE Trans. Med. Imaging. 850A. H. Andersen, IEEE Trans. Med. Imaging 1989, 8, 50;

. G T Herman, A Lent, S W Rowland, J. Theor. Biol. 421G. T. Herman, A. Lent, S. W. Rowland, J. Theor. Biol. 1973, 42, 1.

M P Hentschel, A Lange, J Schors, presented at 3rd Conf. on Testing, Reliability, and Application of Micro and Nano-Material Systems. San Diego, CAM. P. Hentschel, A. Lange, J. Schors, in presented at 3rd Conf. on Testing, Reliability, and Application of Micro and Nano-Material Systems, San Diego, CA, March 2005.

. H Markötter, M Sintschuk, R Britzke, S Dayani, G Bruno, J. Synchrotron Radiat. 291292H. Markötter, M. Sintschuk, R. Britzke, S. Dayani, G. Bruno, J. Synchrotron Radiat. 2022, 29, 1292.

122, 402; b). C Vercoutere, S Maury ; I. Reiche, K Mueller, A Staude, J Goebbels, H Riesemeier, J. Anal. At. Spectrom. Anthropologiea) C. Vercoutere, S. Maury, Anthropologie 2018, 122, 402; b) I. Reiche, K. Mueller, A. Staude, J. Goebbels, H. Riesemeier, J. Anal. At. Spectrom. 2011, 26, 1802.

. H P Reike, A Bukejs, T Arlt, N Kardjilov, I Manke, 4242H. P. Reike, A. Bukejs, T. Arlt, N. Kardjilov, I. Manke, Zootaxa 2017, 4242, 578. www.advancedsciencenews.com www.aem-journal.com

. Adv. Eng. Mater. 252201034Adv. Eng. Mater. 2023, 25, 2201034

. T Arlt, F Wieder, I Ritsche, A Hilger, N Kardjilov, J M Fahlke, O Hampe, I Manke, Mater. Test. 60173T. Arlt, F. Wieder, I. Ritsche, A. Hilger, N. Kardjilov, J. M. Fahlke, O. Hampe, I. Manke, Mater. Test. 2018, 60, 173.

. P Zaslansky, S Zabler, P Fratzl, Dent, Mater, 1P. Zaslansky, S. Zabler, P. Fratzl, Dent. Mater. 2010, 26, E1.

. R Zehbe, H Riesemeier, C J Kirkpatrick, C Brochhausen, 431060R. Zehbe, H. Riesemeier, C. J. Kirkpatrick, C. Brochhausen, Micron 2012, 43, 1060.

. ) A Isaac, R Conti, C M Viana, F I Sket, L A Montoro, A Hilger, I Manke, ; A Isaac, F A F Antunes, R Conti, L A Montoro, A Malachias, P Massara, G Kitten, H Markötter, I Manke, S S Da Silva, Ind. Crops Prod. 8619Ind. Crops Proda) A. Isaac, R. Conti, C. M. Viana, F. I. Sket, L. A. Montoro, A. Hilger, I. Manke, Ind. Crops Prod. 2016, 86, 289; b) A. Isaac, F. A. F. Antunes, R. Conti, L. A. Montoro, A. Malachias, P. Massara, G. Kitten, H. Markötter, I. Manke, S. S. da Silva, Ind. Crops Prod. 2018, 114, 19.

. S Evsevleev, T Mishurova, S Cabeza, R Koos, I Sevostianov, G Garces, G Requena, R Fernandez, G Bruno, Mater. Sci. Eng., A. 453S. Evsevleev, T. Mishurova, S. Cabeza, R. Koos, I. Sevostianov, G. Garces, G. Requena, R. Fernandez, G. Bruno, Mater. Sci. Eng., A 2018, 736, 453.

. A Lange, M P Hentschel, A Kupsch, Mater. Test. 50272A. Lange, M. P. Hentschel, A. Kupsch, Mater. Test. 2008, 50, 272;

. A Kupsch, A Lange, M P Hentschel, B R Müller, Mater, ) A Test, A Kupsch, M P Lange, S Hentschel, V Lück, R Schmidt, A Grothausmann, I Hilger, Manke, J. Microsc. 5236A. Kupsch, A. Lange, M. P. Hentschel, B. R. Müller, Mater. Test. 2010, 52, 394; c) A. Kupsch, A. Lange, M. P. Hentschel, S. Lück, V. Schmidt, R. Grothausmann, A. Hilger, I. Manke, J. Microsc. 2016, 261, 36.

. ) S Magkos, A Kupsch, G Bruno ; B, ) S Magkos, A Kupsch, G Bruno, Rev. Sci. Instrum. 2020147J. Imaginga) S. Magkos, A. Kupsch, G. Bruno, Rev. Sci. Instrum. 2020, 91, 103107; b) S. Magkos, A. Kupsch, G. Bruno, J. Imaging 2021, 7, 147.

. I Manke, H Markötter, C Tötzke, N Kardjilov, R Grothausmann, M Dawson, C Hartnig, S Haas, D Thomas, A Hoell, C Genzel, J Banhart, Adv. Eng. Mater. 712I. Manke, H. Markötter, C. Tötzke, N. Kardjilov, R. Grothausmann, M. Dawson, C. Hartnig, S. Haas, D. Thomas, A. Hoell, C. Genzel, J. Banhart, Adv. Eng. Mater. 2011, 13, 712.
