Repository: realliyifei/capri-explore

# capri-explore

```
conda activate capri
```

File: samples/119328543.md (part 1 of 3)
# Theoretical overview of black phosphorus

CorpusID: 119328543
 
tags: #Materials_Science, #Physics

URL: [https://www.semanticscholar.org/paper/9970a39cb87ee7c6e4a75754f362d2eb93010bf7](https://www.semanticscholar.org/paper/9970a39cb87ee7c6e4a75754f362d2eb93010bf7)
 
| Is Survey?        | Result          |
| ----------------- | --------------- |
| By Classifier     | False |
| By Annotator      | (Not Annotated) |

---

Theoretical overview of black phosphorus
16 Oct 2017

A Chaves 
Departamento de Fisica
Universidade Federal do Ceara
6030, 60455-900Fortaleza, CearaCP, CEPBrazil

Department of Chemistry
Columbia University
10027New YorkNY

W Ji 
Department of Physics
Renmin University of China
100872BeijingChina

Beijing Key Laboratory of Optoelectronic Functional Materials & Micro-nano Devices
Renmin University of China
100872BeijingChina

Jesse Maassen 
Department of Physics and Atmospheric Science
Dalhousie University
B3H 4R2HalifaxNova ScotiaCanada

Traian Dumitrica 
Department of Mechanical Engineering
University of Minnesota
55455MinneapolisMNUSA

Tony Low 
Department of Electrical & Computer Engineering
University of Minnesota
55455MinneapolisMNUSA

Theoretical overview of black phosphorus
16 Oct 2017
We review the basic optical, electronic, optoelectronic, thermoelectric and mechanical properties of few-layer black phosphorus (BP), a layered semiconductor that can be exfoliated from bulk BP, the most stable allotrope of phosphorus. The distinguishing trait of BP is its highly anisotropic crystal structure, which leads to strong optical linear dichroism, elliptical plasmonics energy surfaces, anisotropic electronic and thermal conductivities and elasticity. We provide tutorial-like discussion of these phenomena and their theoretical models. Published in Avouris P, Heinz TF, Low T. 2D Materials. Cambridge University Press (2017).

## I. INTRODUCTION

Black phosphorus (BP) is an elemental layered material composed of layers of atoms organized in a stable linked-rings structure, where the layers are held together by weak van der Waals forces, which facilitates its exfoliation into few-layers form from its bulk parent. Such atomic structure resembles the one of graphite, but the atomic rings in black-phosphorus layers exhibit a puckered structure, yielding strongly anisotropic inplane properties, such as angle-dependent electrical and thermal conductivities, as well as excitonic polarization. Moreover, the observed high carrier mobilities of ≈1000 cm 2 /Vs along its light effective mass direction makes it promising for electronics applications. [1][2][3][4] In fact, the unique crystal structure and anisotropic properties of bulk BP had already drawn attention to this material for decades, from the 50's to the 80's. 5 The interest on this material has been renewed since 2014, when its exfoliation into few-layers was recently demonstrated, [1][2][3][4]6 allowing for its fabrication as an atomically thin semiconductor, whose optical band gap and electronic properties are controllable by the number of layers. For instance, the optical bandgap of BP is found to range from 0.3 eV, in bulk BP, to ≈ 1.6 eV, in monolayer BP, 5-10 making it a promising material for optoelectronics across a wide spectrum. [11][12][13][14][15] In what follows, we discuss the theory of the electronic band structure, optical, electronic, thermal and mechanical properties of monolayer to few-layer blackphosphorus.


## II. CRYSTAL AND ELECTRONIC BAND STRUCTURES

The crystal structures of bulk and monolayer BP are shown in Figures 1(a)  The electronic band structure of bulk and few-layer BP has been investigated by several groups, using ab initio techniques with different levels of approximation, mostly using the Becke three parameters Lee-Yang-Par functional (B3LYP), 6 the Perdew-Burke-Ernzerhof (PBE), 10 and Heyd-Scuseria-Ernzerhof (HSE06) functionals. 2,10 In general, due to the weak interlayer coupling, an appropriate treatment of van der Waals interactions in the DFT calculations is required, especially in the bulk and multi-layer cases. Particularly, monolayer BP has a predicted direct bandgap of ∼1.5 eV with hybridized 10 or meta-GGA functionals, 10,17 0.7 eV to 1.0 eV with GGA functionals, 6,18,19 1.2 to 1.6 eV (optical gap) and 2.0 to 2.3 eV (fundamental gap) for GW methods, 9,20,21 , and 2.15 eV with the B3LYP functional. 6 Among all these various methods, GW is regarded as the most reliable one in obtaining electronic band gaps closer to experimental values. Figure 2 presents a general overview of the band structures of few-layer BP with n = 1, 2, and 3 layers, as well as of bulk BP, as obtained by GW calculations. 22 Dark lines are results obtained by tight-binding model, which agree very well with GW results in the vicinity of the Γ point. The band structure for any number of layers exhibits a direct gap around the Γ point of the first Brillouin zone. This gap decreases with the number of layers n as E gap = Ae −Bn /n C + D, with A = 1.71 eV, B = 0.17, C = 0.73 and D = 0.4 eV. 22 Notice that using this expression, the bulk limit n → ∞ leads to E gap → 0.4 eV, very close to the well known 0.3 eV gap for bulk black phosphorus. 5 We will discuss in more detail the effect of interlayer coupling and stacking on the electronic gap below.

A. Monolayer black phosphorus


## k . p approximation

Let us first develop an effective Hamiltonian describing low energy bands around the G point of the first Brillouin zone in monolayer BP in Figure 1(b) [or, equivalently, the Γ point in the inset of Figure 2(a)]. We shall use the k · p approximation, first presented in 19 , which consists in assuming a Bloch wave function Ψ( r) = exp i k · R u k ( r) as solution for the Schrödinger equation describing an electron in the presence of all atoms of the BP (periodic) atomic lattice. This leads to a perturbative ( k · p) term H k· p = (k x p x + k y p y )/2m 0 and a kinetic energy H 0 = 2 k 2 /2m 0 in the Hamiltonian, where m 0 is the free electron mass. We then use the atomic orbital wave functions of the unit cell as a basis to write an effective k · p Hamiltonian matrix: to lowest order, its diagonal terms contain only the conduction (E c ) and valence (E v ) quasi-particle energies. The perturbative terms involving linear dependence on the momentum can only enter the off-diagonal, since quasi-particle wave functions |Ψ s i (i = c, for conduction, or v, for valence) are either even (s = +1) or odd (s = -1) with respect to σ h reflection, i.e. Ψ s i |p x/y |Ψ s i = 0. Moreover, these linear terms can be inferred from symmetry arguments: since the reflection operator is unitary,
Ψ s i |p x/y |Ψ s ′ j = Ψ s i |σ † h σ hpx/y σ † h σ h |Ψ s ′ j = ±ss ′ Ψ s i |p x/y |Ψ s ′ j ,
therefore, the matrix element forp x (p y ) is non-zero only if the states have the same (different) reflection symmetry. As from first principles calculations, the conduction and valence band states are both even with respect to σ h and, therefore, only k x terms appear in the off-diagonal of the effective Hamiltonian matrix.

The second order terms in the effective Hamiltonian come from remote band contributions, within quasidegenerate perturbation theory, a.k.a Löwdin partition method. This method consists in finding an unitary transformationH = e −S He S on the Hamiltonian H = H 0 + H k· p such that the matrix elementsH mn = Ψ s i |H|Ψ r n between conduction/valence states |Ψ s i and remote band states |Ψ r m vanish up to a desired order of H k· p . By constructing S for a second order correction, 19 one obtains
H k· p ij = 1 2 l (H k· p ) il (H k· p ) lj 1 E i − E l − 1 E j − E l
(1) where the summation goes over the remote bands with energy E l . From the form of H k· p , it is clear that the diagonal and off-diagonal matrix elements may be generalized as H k· p ii = η i k 2

x + ν i k 2 y and H k· p ij = γ x k 2 x + γ y k 2 y , respectively. Notice that γ x(y) has contributions only from remote states with even (odd) symmetry with respect to σ h . Finally, the effective k.p Hamiltonian matrix reads
H k· p ef f = E c + η c k 2 x + ν c k 2 y −iχk x + γ x k 2 x + γ y k 2 y iχk x + γ x k 2 x + γ y k 2 y E v + η v k 2 x + ν v k 2 y
(2) where the first order off-diagonal term is given by χ = −i Ψ c |p x |Ψ v /2m 0 . The parameters η i , ν i , γ x , γ y , and χ are then chosen so to fit the electronic bands obtained by DFT. Examples of values for these parameters are provided, e.g., in Ref. 11. Notice that, although the Hamiltonian Eq. (2) presents linear momentum terms in the off-diagonals, they are complex, so that the final energy spectrum presents no linear momentum terms, thus preserving time-reversal symmetry. 23 In the following section, we will demonstrate that a similar low-energy Hamiltonian can also be obtained from a tight-binding model.


## Tight-binding model

As an alternative to the k· p method, one can derive the approximate low energy (continuum) model Hamiltonian from the (discrete) tight-binding model Hamiltonian
H T B = i ε i c † i c i + i =j τ ij c † i c j(3)
where c † i (c i ) creates (annihilates) an electron in the i-th atomic site, with on-site energy ε i . The hopping energies τ ij between the i-th and j-th sites can be obtained by comparing the tight-binding Hamiltonian H T B with e.g. the matrix elements of the GW Hamiltonian for the same system, written in a basis of localized Wannier functions, as first carried out in Ref. 9 The atomic sites in black phosphorus are organized as layers of staggered honeycomb lattices, as illustrated in Fig. 3, where the unit cell is defined by four atoms, labeled as A, B, C and D. The 4×4 Hamiltonian matrix representing such 4-atoms unit cell is written in the basis
[φ A φ B φ D φ C ] T as H T B =     u A t AB ( k) t AD ( k) t AC ( k) t * AB ( k) u B t * AC ( k) t AD ( k) t * AD ( k) t AC ( k) u C t AB ( k) t * AC ( k) t * AD ( k) t * AB ( k) u D    (4)
where the structure factors t AB = 2 cos k x a 1 sin α 1 2 t 1 e −ikya1 cos α 1 2 + t 3 e iky (a1 cos α 1 2 +2a2 cos β) t AC = t 2 e iky a2 cos β + t 5 e −iky (2a1 cos α 1 2 +a2 cos β) t AD = 4t 4 cos k x a 1 sin α 1 2 cos k y a 1 cos α 1 2 + a 2 cos β

are obtained by a Fourier transform of Eq. (3) using the lattice vectors. Due to the symmetry of the lattice, the on-site energies are all equivalent and set to zero (u A,B,C,D = 0) from here onwards. The Hamiltonian Eq. (4) can be further simplified by symmetry arguments: one can couple wave functions for A and D sites, and for B and C sites, leading to a more simple two-component spinor basis 1
/2[φ A + φ D φ B + φ C ] T .

## In this basis, the Hamiltonian becomes
H T B = t AD ( k) t AB ( k) + t AC ( k) t AB ( k) + t AC ( k) * t AD ( k)(6)
By expanding the structure factors around the lowest energy (k = 0) Γ-point and keeping only terms up to second order in k, one can finally write an effective lowenergy Hamiltonian
H T B ef f = δ 0 + ηk 2 x + νk 2 y δ 1 + iχk y + γ x k 2 x + γ y k 2 y δ 1 − iχk y + γ x k 2 x + γ y k 2 y δ 0 + ηk 2 x + νk 2 y(7)
where
δ 0 = 4t 4 η = −2t 4 [a 1 sin(α 1 /2)] 2 ν = −2t 4 [a 1 cos(α 1 /2) + a 2 cos β] 2 γ x = −(t 1 + t 3 )[a 1 sin(α 1 /2)] 2 γ y = −t 1 [a 1 cos(α 1 /2)] 2 − t 3 [a 1 cos(α 1 /2) + 2a 2 cos β] 2 − −t 2 (a 2 cos β) 2 /2 − t 5 [2a 1 cos(α 1 /2) + a 2 cos β] 2 /2 δ 1 = t 2 + t 5 + 2(t 1 + t 3 ) χ = 2(t 3 − t 5 − t 1 )a 1 cos (α 1 /2) + (4t 3 − t 5 + t 2 )a 2 cos β.(8)
Notice the high similarity between the tight-binding and the k · p Hamiltonians, Eq. (7) and Eq. (2), respectively. Their basic differences are on the constants, the off-diagonal linear terms (which are in the y-direction in H T B ef f ) and on the fact that the diagonal second-order factors η and ν are not band dependent in the tightbinding Hamiltonian. Nevertheless, the tight-binding model brings the advantage of providing an estimate of 


## Effective mass

Diagonalization of the 2×2 Hamiltonian matrix Eq. (7) [or, equivalently, Eq. (2)] leads to
E( k) = δ 0 + ηk 2 x + νk 2 y ± (δ 1 + γ x k 2 x + γ y k 2 y ) 2 + χ 2 k 2 y ,(9)
where the + (-) sign refer to the conduction (valence) band. These bands are clearly non-parabolic and anisotropic. However, by expanding the square-root term in this equation up to second order in k around k = | k| = 0, one obtains approximate parabolic bands
E ± = (δ 0 + δ 1 ) + 2 k 2 x 2m ± x + 2 k 2 y 2m ± y ,(10)
This allows us to obtain expressions for effective masses for conduction and valence band states in BP as
m + x = 2 2(γ x + η) = 0.846m 0 (11) m − x = 2 2(γ x − η) = 1.14m 0 (12) m + y = 2 2(γ y + ν + χ 2 /2δ 1 ) = 0.166m 0(13)m − y = 2 2(γ y − ν − χ 2 /2δ 1 ) = 0.182m 0(14)
The energy bands obtained by the full tight-binding Hamiltonian and the parabolic approximation are shown in Fig. 4, for comparison. 


## B. Interlayer coupling and stacking

The bandgap of few-layer BP is of particular interest, since it is drastically reduced by adding only one additional layer. In fact, few-layer BP has the strongest layer-dependent modulation of electronic bandgap among all 2D materials being reported so far. Figure 5 summarizes the predicted bandgap as a function of the thickness of BP layers, which, as previously discussed, shows an exponential decay as the thickness increases, regardless which functional was used in the calculations. Interestingly enough, the bandgap numerically extrapolated to the case of infinite number of layers is slightly larger than that calculated from a real bulk sample, which is a result of the shortened lattice constant in the few-layers case.

Interlayer coupling plays a critical role in the resulting bandgap evolution of BP. Its differential charge density [ Figure 6] explicitly shows a covalent-like characteristic in the inter-layer region of few-layer BP, in which charge reduction was found near the P atoms and charge accumulation was observed in-between the inter-layer P atoms. If we adopt a molecular orbital language for a simple analysis, each P atom takes the sp 3 hybridization, thus forming three covalent bonds and leaving along one electron pair pointing almost along the out-of-plane direction. The interlayer van der Waals attraction is so strong that it brings the two BP layers close enough for having the two electron pairs of the two P atoms from the approaching layers being forced to hybridize, thus showing a bonding and an anti-bonding states. Such substantial electronic hybridization distinguishes the inter- layer coupling of BP from that of other 2D materials discussed in this book. In order to stand out this specialty, the term "covalent-like BP quasi-bonding" has been proposed to denote this vdW attraction induced electronic hybridization. 26 FIG. 6: Differential charge density at the interlayer region of 6L-BP. The electronic charge density is derived by computing ρ6L−BP − ρ3L−BP u − ρ3L−BP d , where ρ6L−BP is the total charge density and ρ3L−BP u and ρ3L−BP d represent the total charge densities of the upper and lower halves of the system, respectively. Light-colour contours indicate charge accumulation, whereas dark-colour ones stand for charge reduction. 26 Electronic bandgaps of few-layer BP are largely determined by the interlayer electronic hybridization, which can be affected by the interlayer distance and the stacking order between two layers. There are, at least, three types of different stacking orders, namely AA, AB and AC, see Fig. 7(a). The AB-stacked BP is the most widely investigated and has the lowest energy among the three. 21,27 Results previously presented in Fig. 2 were obtained assuming this type of stacking. If we laterally shift one layer of a bilayer BP, the bandgap varies by 0.2 -0.4 eV, as predicted by different methods and shown in Fig.  7(b), due to the change of interlayer hybridization. The variation of optical bandgaps become even larger if more layers are stacked on a bilayer BP. For instance, a ∼0.6 eV change of optical bandgap has been reported for an ACA stacked tri-layer BP with the G 0 W 0 method. Nevertheless, the exciton binding energy is almost unchanged among different stacked configurations. 21 


## III. ELECTRONIC PROPERTIES

In this section, we discuss some basic electronic properties of BP, highlighting its highly anisotropic aspects, which make it uniquely different from conventional 2D electron gas systems.


## A. In-plane polarizability and screening

It is well known that the polarizability of a conventional 2D electron gas is given by its density of states. The dielectric function of an electron gas in the random phase approximation (RPA) can then be written in terms of its polarizability Π as 28 ,
ǫ ( q, ω) = κ + v c (q) Π( q, ω),(15)
where v c (q) = e 2 2ǫ 0 q is the 2D Coulomb interaction, q is the plasmon wave-vector, ǫ 0 is the permittivity of free space and κ the effective dielectric constant of its environment. Π( q, ω) is the 2D dynamic polarizability, whose expression can be found in standard textbooks on 2D electron gas system 29 . In an anisotropic medium such as BP, Π( q, ω) in general is also anisotropic and depends on the direction of q, a quantity that has to be computed numerically 30 .

In the static limit, however, it is possible to obtain a closed form expression for the BP polarizability. We generalize the well-known analytical form of the polarizability for 2D electron gas to include anisotropy 28 . Since ω = 0, we deal only with intraband processes. In the T = 0 limit, we obtain 30 ,
Π ( q) = g 2D ℜ 1 − 1 − 8µ/ 2 q 2 x /m x + q 2 y /m y(16)
where g 2D = m d /π 2 is the 2D density-of-states, m d = √ m x m y , and µ is the chemical potential. We make an interesting observation: for q ≤ | k F · q|, we see that Π( q) reduces to the familiar relation for the static polarizability of an isotropic 2D electron gas, Π( q) = g 2D . 28 In other words, for long-range potentials, such as those induced by charged impurities, which involve momenta in accordance with q ≤ | k F · q|, the screening will be isotropic, at least in the zero temperature and disorder limits.


## B. Plasmons

Plasmons in 2D materials has attracted significant attention recently as they provide an interesting platform for enhanced light-matter interactions [31][32][33][34] . In an isotropic media like graphene, the in-plane plasmon dispersion just follows the simple relation ω pl (q) = Dq 2πǫ 0 κ, where q is the plasmon wave-vector, D = πe 2 n e /m is the Drude weight, m is the diagonal mass tensor for BP, and n e is the electron density 31,35 .

Here, we discuss the plasmon dispersion in an anisotropic media like BP 30 . Consider a BP film in the xy-plane sandwiched between two dielectric media ǫ 1 and ǫ 2 . We are interested in the bound electromagnetic modes, characterized by an in-plane wave-vector q pointing at an angle θ with respect to the x-axis. From Maxwell equations, one can show that the bound mode has to satisfy the following equation,
Ý s + M ss Ý p + M pp − M ps M sp = 0,(17)whereÝ β = Y 1 β + Y 2 β (β = s, p) is the total admittance, with Y i s = Y 0 (k zi /k 0 ) and Y i p = Y 0 ǫ i (k 0 /k zi ), and k 2 zi = k 2 0 ǫ i − q 2 , k 0 = ω/c.
c and Y 0 = ǫ 0 /µ 0 are the speed of light and admittance of free space, respectively. The matrix elements for M are given by,
M ss = σ xx sin 2 θ + σ yy cos 2 θ M pp = σ xx cos 2 θ + σ yy sin 2 θ M sp = M ps = (σ xx − σ yy ) sin θ cos θ(18)
where σ ij is the 2D conductivity tensor. In the simple case where θ = 0, π and σ xx = σ yy , Eq. (17) reduces tó
Y p + M pp = 0(19)
In the non-retarded regime, i.e. q ≫ k 0 , hence k zi ≈ iq, we obtain the 'quasi-static' approximation,
− σ xx cos 2 θ + σ yy sin 2 θ ǫ 0 ω = ǫ 1 k z1 + ǫ 2 k z2 ≈ 2κ iq ,(20)
where κ = (ǫ 1 + ǫ 2 )/2. An often used expression for the conductivity is given by the Drude model,
σ jj (ω) = iD j π(ω + iδ)(21)
where D j = πe 2 n e /m jj is the Drude weight, m jj is the diagonal mass tensor for BP, n e is the electron density, and δ is the single particle damping rate. Unlike the isotropic case, the Drude weight is now directional dependent. Hence, Eq. (20) in conjunction with Eq. (21) will provide the dispersion of the plasmon in an anisotropic media like BP.


## C. Electrical Transport

As a consequence of its anisotropic electronic structures, the carrier mobility and electronic transport properties in BP are highly directional. In general, the mobility might be reduced by phonon, impurity and interface scatterings. Among them, the phonon scattering is intrinsic at room temperature, but the impurity scattering could be largely suppressed by reducing defect concentration and an optimized metal-semiconductor or semiconductor-insulator interface structure could highly improve the interface scattering. The phonon limited mobility is determined by the scattering of carriers with both elastic acoustic and inelastic optical phonon scattering processes. At room temperature, however, elastic acoustic scattering process is dominant, therefore, the discussion in the rest of this part is thus focused on the elastic acoustic phonon-carrier scattering process.

Theory predicts rather high hole mobilities in freestanding pristine mono-to five-layer BP along the armchair (x) direction, while those along the zigzag (y) direction are times smaller, and so is the electron mobility. The hole mobility increases from a few hundreds up to several thousands cm 2 /Vs with respect to the enlarging thickness, based on an elastic acoustic phononcarrier scattering model. 10 The difference between mobilities in different directions can be partially explained by the anisotropic carrier effective masses: both hole and electron effective masses along the Γ-X direction in the k space (associated to the x direction in real-space) are roughly ten times smaller than those along the Γ-Y (y) direction, namely ≈0.15 m 0 versus ≈1.0 m 0 in the monolayer case, as discussed in previous sections. At the extreme case, namely hole effective masses of monolayer, the factor of difference is over ≈40, namely ≈0.15 m 0 versus 6.35 m 0 , as calculated by DFT. One may notice, though, that these values are several times larger than the experimentally measured mobility anisotropy ratio 3,36 . As a matter of fact, the impurity scattering and the interfacial Coulomb scattering are, most likely, sufficient to reduce the mobility of BP by an order of magnitude, namely down to hundreds of cm 2 /Vs in few layers, consistent with experimental values. I: Predicted carrier mobility due to electron-phonon scattering for few-layer BP. Carrier types e and h denote electron and hole, respectively. NL represents the number of layers, mx and my are carrier effective masses (in units of m0) for directions x and y, respectively. 21,25,[37][38][39] E1x (E1y) (in eV), and Cx2D (Cy2D) (in Jm −2 ), are the deformation potential and 2D elastic modulus for the x (y) direction, respectively. Mobilities µx2D and µy2D (in 10 3 cm 2 V −1 s −1 ) were calculated using Eq. (1.22) with the temperature T set to 300 K. Adapted from Ref. 10 The acoustic phonon limited carrier mobility in 2D is given by the expression
µ 2D = e 3 C 2D k B T m i m d (E i 1 ) 2 ,(22)
where m i is the carrier's effective mass in the transport
direction (i = x, y) and m d = m ± x m ± y is the effec- tive mass averaged in different directions. The term E i 1 = ∆V i /(∆l/l 0 )
represents the deformation potential constant of the VBM (hole) or CBM (electron) along the transport direction, where ∆V i is the energy change of the i-th band under proper cell compression and expansion (calculated using a step of 0.5%), l 0 is the lattice constant in the transport direction and ∆l is the deformation of l 0 . The elastic modulus C 2D of the longitudinal strain in the propagation directions (both x and y) of the longitudinal acoustic wave is derived from (E − E 0 )/S 0 = C(∆l/l 0 ) 2 /2, where E is the total energy and S 0 is the lattice volume at equilibrium for a 2D system. The resulting carrier mobilities are shown in Table  I.


## IV. OPTICAL PROPERTIES

A. Optical absorption BP exhibits a strong anisotropy for light absorption. Within a wide energy range, including infrared light and part of visible light, few-layer black phosphorous absorbs light polarized along the structures' armchair direction and is transparent to light polarized along the zigzag direction. Such light-absorption anisotropy is a result of the underlying symmetries of wave functions for the valence and conduction bands, which governs the dipole transitions and thus optical absorption. The dipole transition along the y direction (Γ-Y in the k space) around the bandgap, namely from VBM to CBM, is largely suppressed because of the similarity of the shape of wave functions of the valence and conduction bands along this direction. Figure 8 shows the absorption spectra of fewlayer (a,b) and multi-layer BP (d,e) with respect to light polarization, 10 thickness 10,11 and charge doping, 10 respectively. Taking advantage of the observed highly polarized light absorption, a possible experimental setup for determining the orientation of few-layer BP structures is proposed in Fig. 8(c). 11 In addition to the polarization dependent light absorption, the absorption spectra of multilayer black phosphorus are shown to vary sensitively with thickness and doping. As we discussed in previous Sections, the (direct) bandgap decreases with the thickness. Thus, as the thickness increases, the band edge reflected in the absorption spectra moves towards lower energies and eventually reaches 0.3 eV (for bulk BP). It is interesting to point out that the absorption spectra also exhibits peak like structures. These peaks are a consequence of the anisotropic interband coupling and dispersion, where each peak corresponds to conduction to valence band transitions between subbands of same indices 11,40 Charge doping, modeled with a rigid shift in the chemical potential µ, as shown in Fig. 8(f), can be realized by chemically introducing charge donor or acceptor impurities. Extra electrons shift the band edge in the absorption spectra towards higher energies, as verified in Fig. 8)(g) because of the Pauli blocking of the extra charges to the direct optical transition. 11 Ideally, this blue-shift is of 2µ, but the peak is usually also smeared out in energy due to finite-temperature effects. Similar modulation of absorption spectra can also be achieved via electrical gating, where in this case, the Franz-Keldysh effect can also dominate. 41,42 In the above-mentioned, optical transitions are described within the single particle picture. However, many body effects, such as excitons, usually dominates the optical spectra especially at low temperatures. 43 In what follows, we will describe how to predict the position of the lower energy peak in absorption spectrum, namely, the optical gap, as well as other excited state peaks, that would show up in low-temperature reflectance measurements.


## B. Excitons

In light mediated experiments in semiconductors, electrons are either excited from the valence band to the conduction band, leaving a positively charged quasi-particle (hole) in the former, as in absorption and reflectance measurements, or recombined with holes in the valence band as to produce photoluminescence. Either way, the energy involved in these processes is easily detectable as peaks in the absorption and photoluminescence spectra. The lowest energy peak is the so-called optical gap, which consists of the bare quasi-particle gap between the top of the valence band and the bottom of the conduction band, deducted by the binding energy between the electron and hole involved in the process. Remarkably high electronhole (exciton) binding energies is a feature shared by all 2D materials, such as transition metal dichalcogenides and few layer black phosphorus. [44][45][46] For WS 2 , for ex-ample, a 320 meV exciton binding energy has been experimentally observed by reflectance experiments, which also revealed a very clear set of peaks that were interpreted as a Rydberg series of excited excitonic states, in a clear analogy between the bound electron-hole pair and a planar hydrogen atom. 47 As for black phosphorus, photoluminescence measurements have consistently suggested binding energies of the order of hundreds meV, 6,7 and even trions (charged exciton complexes, i.e. with an extra electron or hole) with binding energies of tens of meV. 48 Such high binding energies are due to the fact that, unlike in bulk semiconductors, the electron-hole Coulomb interaction in theses materials undergo a much lower screening by the vacuum surrounding the sample, or by the substrate below it. This situation is illustrated in Fig.  9, where the different screening factors are represented by different separation between electric field lines. Notice that the different dielectric media can only play a role on the overall interaction potential for small electron-hole separations, when electric field lines are distributed along both vacuum and the layer. However, as the electron-hole separation increases in the quasi-two-dimensional (monolayer) case, most of the electric field lines end up outside the semiconductor, so that the contribution of the semiconductor layer is smeared out and the Coulomb interaction potential is expected to be recovered. This suggests an effective dielectric constant that depends on the electron-hole separation, which turns out to be the case, as we will demonstrate in what follows. 


## Screened electron-hole interaction potential

The actual interaction potential for charged particles in a layer surrounded by different dielectric constants media was firstly derived by Keldysh in the 70's, 49 and recently revisited by several papers in the literature in the context of 2D semiconductors. 50,51 In simple words, Poisson equation is solved to obtain the electrostatic potential Φ( r) induced by a point charge in a infinitely thin slab of polarizability α 2D , placed at z = 0, surrounded by vacuum:
∇ 2 Φ = −4π eδ( r) − ∇ · P 2D(23)
The first term between brackets represent the point charge, whereas the second term is an induced charge density, which, in the long wavelength limit, depends on the macroscopic polarization P 2D = −α 2D ∇Φ. Substituting in Eq. (23) leads to
∇ 2 Φ = −4π eδ( r) + α 2D ∇ 2 Φ| z=0 δ(z)(24)
which, after Fourier transform, can be re-written in reciprocal space as
Φ( q, k z ) = −4π e (| q| 2 + k 2 z ) − α 2D | q| 2 (| q| 2 + k 2 z ) Φ 2D ( q) ,(25)where we defined Φ 2D ( q) = 1 2π ∞ 0 dk z Φ( q, k z ).(26)
Notice Φ 2D ( q) is exactly the in-plane electrostatic potential we are looking for. Equation (25) is then integrated again in k z , and terms are re-arranged as
Φ 2 ( q) = 2πe | q| (1 + 2πα 2D | q|) .(27)
In fact, the in-plane potential Φ 2D ( q) in Eq. (27) is easily identified as a Coulomb interaction with a qdependent permittivity ǫ(q) = 1 + 2πα 2D q, which is consistent with the space-dependent permittivity suggested in the simplistic picture of Fig. 9.

It is convenient to take the inverse Fourier transform of Φ 2D ( q), since one is normally interested in using it as the electron-hole interaction potential in an effective mass model (Schrödinger) equation in real-space. Finally, this results in
Φ(ρ) = e 4α 2D H 0 ρ r 0 − Y 0 ρ r 0(28)
where H 0 and Y 0 are the zeroth order Struve and Neumann functions, respectively, and the screening length is defined as r 0 = 2πα 2D . So far, the interaction potential has been developed for a suspended layer, i.e. surrounded by vacuum both above and below the sample. Most of the 2D materials investigated in the literature are however deposited on a substrate. In fact, the original derivation of Eq. (28) by Keldysh 49 was done for a slab with finite thickness d and dielectric constant ǫ, on top of a semi-infinite medium of dielectric constant ǫ 2 . Nevertheless, this derivation leads to the same potential as in Eq. (28), but slightly modified, with r 0 → dǫ/(1 + ǫ 2 ). 50 


## Wannier-Mott exciton Hamiltonian

Once the interaction potential is known, the exciton binding energy can be calculated within the Wannier-Mott model, where the exciton wave function is assumed to cover a large region of the material, involving several atoms. In this case, one can treat electrons and holes as effectively free quasi-particles in conduction and valence bands, respectively, interacting via the screened Coulomb potential in Eq. (28). In this context, the exciton Hamiltonian reads 45
H exc = − 2 2 i=e,h 1 m i x ∂ 2 ∂x 2 i + 1 m i y ∂ 2 ∂y 2 i +V eh (|x e − x h |, |y e − y h |),(29)
where electron and hole effective masses m e x/y and m h

x/y are identified as those for conduction (m + x/y ) and valence (m − x/y ) band states in Eq. (11), respectively, and V eh = −eΦ. This four dimensional problem can be simplified by using the relative ρ = ρ e − ρ h and center-of-mass R = m e x x exe + m h x x hxh /M x + m e y y eŷe + m h y y hŷh /M y coordinates system, where M x(y) = m e x(y) + m h x(y) . After some algebra on the derivatives in Eq. (29), the exciton Hamiltonian becomes
H exc = − 2 2µ x ∂ 2 ∂x 2 − 2 2µ y ∂ 2 ∂y 2 + V eh (x, y),(30)
where the center of mass terms were dropped, since they commute with H exc and thus are constants of motion.


## Exciton eigenstates

By solving Eq. (30), one obtains the exciton spectrum in black phosphorus, which is shown in Fig. 10(a) for n = 1 (squares), 2 (triangles), 3 (circles), and 4 (stars) layers BP. The exciton eigenfunctions of the 4 lowest energy states of the monolayer case are shown in Fig.  10(b), where the eigenfunctions symmetry is indicated. Although, in general, the electron-hole pair resembles a hydrogen atom, three main differences are observed as compared to the latter: (i) the Rydberg series of s states do not follow the E b = −R y /(n − 1/2) 2 rule, where R y is the Rydberg energy, (ii) the s and p states are not degenerate, and (iii) p x and p y states are also not degenerate. (i) and (ii) are ubiquitous of all 2D materials, as a consequence of the non-Coulombic electron-hole interaction. The lift of s/p degeneracy is related to the break of the SO(3) symmetry of the Coulomb potential, whereas the non-hydrogenic Rydberg series can be explained by a energy-dependent dielectric constant, in accordance to Eq. (27). As for (iii), the p x /p y degeneracy is lift as a direct consequence of the effective mass anisotropy of BP.

Results in Fig. 10(a) are calculated for a system deposited on a silica substrate, with dielectric constant ǫ 2 = 3.9ǫ 0 . It is however important to investigate the dependence of the exciton ground state binding energy on the dielectric constant of the substrate, in order to predict corrections on the observed optical gap due to different substrates or even in the case of a suspended sample (i.e. ǫ 2 = ǫ 0 ). This is shown in Fig. 10(c) for n = 1 to 4 layers BP, where we observe that as the dielectric constant of the substrate increases, the binding energies decrease due to the stronger screening, yielding a redshift of excitonic peaks. Results for the case of a suspended sample agree well with those obtained by more sophisticated calculations involving GW approximation and Bethe-Salpeter equations. 20 From Fermi's golden rule, one obtains the transitions between exciton levels that are allowed to occur. Absorbed and emitted light in processes mediated by excitons is shown to be polarized along x (armchair) direction, which is consistent with experimental results, as stated in previous Sections. Moreover, in usual absorption experiments, which involve one-photon processes, only s states are optically active. The oscillator strength is then given by the square modulus of the exciton envelope function at (x = 0, y = 0), which is non-zero for s states. 45 The oscillator strength of the ground and second excited exciton states of few-layer BP, which are demonstrated to be s states in Figure 10 orders of magnitude lower than that of the ground state, which makes this state much harder to be experimentally probed. Besides, as the number of layers increase, the electron-hole interaction becomes weaker, leading to wider envelope functions and, consequently, to lower oscillator strengths.


## V. THERMAL PROPERTIES

The thermal properties of black phosphorus (BP) are discussed in this section. As will be shown, the particular puckered atomic structure of the P atoms in BP leads to unusual thermal properties that are unique to this material and that can be beneficial for certain applications related to thermal management and thermoelectric conversion.

A. Phonons


## Phonon dispersion

Phonons, the discrete quanta of atomic vibrational excitations, are dominantly responsible for the thermal properties of BP. Using first principles modelling to extract the force constants characterizing the interatomic potential, the dynamical matrix is diagonalized to obtain the phonon energies 52 , which are plotted for bulk and monolayer BP in Figures 12(a) and 12(b), respectively along the high symmetry points in the Brillouin zone previously shown in Figure 1. Each atom in the primitive cell has three degrees of freedom, leading to 12 phonon modes: 3 acoustic and 9 optical. In bulk BP, the three acoustic modes (one longitudinal and two transverse) have a linear dispersion in the vicinity of the Brillouin zone center, while in monolayer BP, the crossplane polarized acoustic mode (ZA mode) has a quadratic dispersion, as is typical in 2D materials 53 . Several theoretical reports have investigated the phonon properties of black phosphorus [53][54][55][56][57][58] . From the slopes of the longitudinal acoustic phonon dispersion, one can extract the sound velocities along zigzag and armchair direction, giving 8429 m/s (zigzag) and 4313 m/s (armchair) for bulk BP, and 7955 m/s (zigzag) and 4037 m/s (armchair) for monolayer BP. The anisotropic sound velocity is directly related to the particular crystal structure of BP, and is similar for both bulk and monolayer. The acoustic modes travel at higher speed along the zigzag direction since all bonds are in the same plane as the phonon motion, and thus "stiffer" compared to the armchair direction where half the atomic bonds are nearly perpendicular (cross-plane) to the direction of phonon transport. The angle dependence in sound velocities suggests that the in-plane thermal transport properties will also be anisotropic. Figure 12 also labels which phonon modes at the G point are Raman active. Raman scattering experiments can be used, for example, to determine the crystal orientation of BP samples, probe local temperatures and measure induced strains 57,59 .


## Phonon transport

To calculate the phonon transport properties of BP, the Landauer approach 60 is employed. Within the Landauer formalism for solving the Boltzmann transport equation, there are two main quantities of interest: the number of conducting phonon modes (or channels), M ph , and the phonon mean-free-path for backscattering, λ ph . M ph is proportional to the product of the average velocity in the direction of transport |v x | (transport is assumed to be along the x-direction) and the density of states D:
M ph = h 2 |v x | D(31)
where h is Planck's constant. It depends only on the phonon dispersion of BP, and can be efficiently computed using the so-called band counting algorithm 61 as implemented in the LanTraP simulation tool 62 . λ ph is defined as the average distance travelled by a phonon along the transport direction before scattering from a forwardmoving state to a reverse-moving state, which depends on the phonon dispersion and the scattering physics:
λ ph = 2 v 2 x τ |v x |(32)
where τ is the phonon relaxation time.

Note that M ph and λ ph are only functions of energy, and that all averages are defined as
A = k A(k)δ(E − E k )/ k δ(E − E k ),
