Repository: realliyifei/capri-explore

# capri-explore

```
conda activate capri
```

File: samples/197636975.md (part 1 of 3)
# The Effects of Titanium Implant Surface Topography on Osseointegration: Literature Review

CorpusID: 197636975
 
tags: #Medicine, #Materials_Science

URL: [https://www.semanticscholar.org/paper/c6b5bdea28954f2df178c2804310396ffd54734b](https://www.semanticscholar.org/paper/c6b5bdea28954f2df178c2804310396ffd54734b)
 
| Is Survey?        | Result          |
| ----------------- | --------------- |
| By Classifier     | True |
| By Annotator      | (Not Annotated) |

---

The Effects of Titanium Implant Surface Topography on Osseointegration: Literature Review


Preeti Satheesh Kumar 
Department of Prosthodontics
The Oxford Dental College
BangaloreIndia

Mds ; Bds 
Kumar Satheesh 
Ks 
Department of Prosthodontics The Oxford Dental College 10th Milestone
Sakthi Smile Craft -A Multispeciality Dental Clinic & Implant Centre
Hosur Road, Bommanahalli560068Bangalore, BangaloreIndia, India

BDSMds ; Vyoma 
Venkatesh Grandhi 
Department of Prosthodontics
The Oxford Dental College
BangaloreIndia

Mds ; Bds 
Vrinda Gupta 
Department of Prosthodontics
The Oxford Dental College
BangaloreIndia

MDSBds 
BDS, MDSVyoma Venkatesh Grandhi 
The Effects of Titanium Implant Surface Topography on Osseointegration: Literature Review
10.2196/13237Review Corresponding Author:
Background: A variety of claims are made regarding the effects of surface topography on implant osseointegration. The development of implant surfaces topography has been empirical, requiring numerous in vitro and in vivo tests. Most of these tests were not standardized, using different surfaces, cell populations, or animal models. The exact role of surface chemistry and topography on the early events of the osseointegration of dental implants remains poorly understood.Objective: The aim of this study was to consider the major claims made concerning the effects of titanium implant surface topography on osseointegration. The osseointegration rate of titanium dental implants is related to their composition and surface roughness. The different methods used for increasing surface roughness or applying osteoconductive coatings to titanium dental implants were reviewed. Important findings of consensus were highlighted, and existing controversies were revealed.Methods: This paper considered many of the research publications listed in Medical Literature Analysis and Retrieval SystemOnline and presented in biomedical research publications and textbooks. Surface treatments, such as titanium plasma spraying, grit blasting, acid etching, alkaline etching, anodization, polymer demixing, sol-gel conversion, and their corresponding surface morphologies and properties were described.Results: Many in vitro evaluations are not predictive of or correlated with in vivo outcomes. In some culture models, increased surface topography positively affects proosteogenic cellular activities. Many studies reveal increase in bone-to-implant contact (BIC), with increased surface topography modifications on implant surfaces.Conclusions:Increased implant surface topography improves the BIC and the mechanical properties of the enhanced interface.

## Introduction

The elusive dream of replacing missing teeth with an artificial analogue, which is as close to its natural predecessor, has been a part of dentistry for thousands of years. The coincidental discovery of the tenacious affinity between living bone and tissues, termed as osseointegration, propelled dentistry to a new age of reconstructive dentistry. Branemark et al [1] started the era of implantology. Since then, this method still remains popular and reliable, with only shape and surface of the titanium implants having changed [2][3][4]. Interactions between implant biomaterials and biological environments occur at interfaces, and they are affected by the nature of the biomaterial, such as its surface chemistry and energy, roughness, and topography. These parameters play a role during implant integration in bone tissue, and they consequently play a role for osseointegration [5][6][7]. Osteogenesis at the implant surface is influenced by several mechanisms. A series of coordinated events, including cell proliferation, transformation of osteoblasts, and bone tissue formation might be affected by different surface topographies. There is a clinical impression that the amount of bone-to-implant contact (BIC) is an important determinant in the long-term success of dental implants. Consequently, maximizing the BIC and osseointegration has become a goal of treatment, which is enhanced by implant surface roughness. The first generation of successfully used clinical titanium implants, which were machined with a smooth surface texture, now approach 50 years in clinical use. The second generation of clinically used implants underwent chemical and topographical modifications, usually resulting in a moderately increased surface topography [8]. The implant surface plays an important role in biological interactions for 2 reasons. First, the surface of a material generally differs in terms of composition and morphology, from the body of the material. These differences are because of molecular rearrangements and surface reactions and contamination. Second, materials may or may not release toxic or biologically active substances. Thus, the properties of a surface guide the biological response [9][10][11]. The significant challenge in implantology is the design of biomaterials that actively promotes a faster and more improved osseointegration process while avoiding undesirable tissue responses. This requires selective control of interactions at the tissue-implant interface, the site of a series of complex events that depend on synergistic parameters, including surface chemistry. This review focuses on the different surfaces and methods that aim to accelerate the osseointegration of dental implants. The physical and chemical properties of implant surfaces are discussed in relation to their biological and clinical behavior. This literature review also aims to elucidate implant surface topography and obtain a perspective regarding the topography of the implant surface, which could be beneficial to implant surgery when implemented in practice


## Methods


## Overview

Surface properties of oral titanium implants play decisive roles for molecular interactions, cellular response and, bone regeneration. It is increasingly recognized that interactions between biomaterials and host tissues are controlled by nanoscale features. Cells grow on nanostructured extracellular matrices, and biological events, such as signaling and cell-substrate interactions, occur at the nanometric level. Nanometer-scale surface features can increase the surface energy, thereby increasing the wettability of blood and the spreading and binding of fibrin and matrix proteins. This in turn favors cell attachment and tissue healing, particularly directly after implantation. It also directly influences cellular proliferation, differentiation, alignment, and, finally, osseointegration [10,[12][13][14][15][16][17][18]. Currently, several techniques are commonly used to modify the smooth surface topography of dental implants to create nanosurface topography. Some techniques comprise adding matter to the implant surface, creating a dented surface (convex profile), and they are called additive techniques to increase the surface area and provide a more complex surface macrotopography, for example, titanium plasma spraying (TPS). Conversely, other techniques comprising eliminating matter from the titanium surface, creating pits (concave profile), are known as subtractive or ablative techniques, altering the microtopography or texture [19]. One or several of these methods are used to produce either an isotropic surface (ie, with surface asperities that are randomly distributed so the surface is identical in all directions) or an anisotropic surface (ie, surface with a directional pattern). The surface treatments are suggested to improve the capacity of anchorage into bone [20]. The additive methods employed the treatment in which other materials are added to the surface, either superficial or integrated, and they are categorized into coating-TPS, plasma-sprayed hydroxyapatite (HA) coating, alumina coating, and biomimetic calcium phosphate (CaP) coating-and impregnation. The common subtractive techniques are large-grit sands or ceramic particle blasts, acid etch, and anodization. Textbox 1 shows the ways through which surface roughness of dental implants can be obtained. 


## Mechanical Modifications


## Roughening of Implants by Titanium Plasma Spraying

This method comprises injecting titanium powders into a plasma torch at high temperature [21]. The titanium particles are projected onto the surface of the implants, where they condense and fuse together, forming a film about 30 μm thick. The thickness must reach 40-50 μm to be uniform [7]. Borsaria et al [22] compared the biological response of osteoblast-like cells with titanium surfaces with different roughness levels, and they concluded that the new ultrahigh roughness and dense coating provided a good biological response. In a preclinical study using pigs, the bone/implant interface formed faster with a TPS surface than with smooth-surface implants [7].

It has been shown that this 3-dimensional topography increased the tensile strength at the bone/implant interface. An extensive and close contact between the implant and the host bone surfaces is the condition that maintains primary stability and avoids excessive interfacial micromotion during bone healing, which may be detrimental to the osseointegration process. Ong et al [23] studied the bone interfacial strength and bone contact length at the plasma-sprayed HA and TPS implants in vivo, where noncoated titanium implants were used as controls. The interfacial strength between bone and TPS-coated implants was suggested to be governed by the bone ingrowth into the roughened titanium surfaces, thereby providing a mechanical bone-implant interlock, whereas the interfacial strength between bone and HA-coated implants was suggested to be attributed to bone apposition on HA surfaces.

Several techniques were proposed to adhere HA to titanium implants, but only the plasma spraying coating technique has been successfully used on commercial implants [24].


## Roughening of Implants by Grit Blasting

Blasting is a technique that leads to the creation of a porous layer on the implant surface achieved through the collision with microscopic particles, such as ceramic, alumina, titanium oxide, and CaP particles [7]. The ceramic particles are projected through a nozzle at high velocity by means of compressed air. Depending on the size of the ceramic particles, different surface roughness can be produced on titanium implants. The thickness of the porous layer can be modulated by the granulometry of the particles [25]. Wennerberg et al [26][27][28][29][30] demonstrated in a rabbit model that grit blasting with different sizes of titania (TiO 2 ) or Al 2 O 3 particles altered the commercially pure titanium topography and resulted in a similar enhancement of bone formation at the implant. These studies also demonstrated that specific surface modifications increased the biomechanical interlock of the implant with bone when measured with a torque device. TiO 2 , when used as a blasting material, showed interesting results in experimental studies, being associated to a significant enhancement of bone-to-implant contact when compared with machined surfaces [31]. CaPs, such as HA, beta-tricalcium phosphate, and mixtures, have also been considered for blasting materials. These materials are biocompatible and osseoconductive. They are resorbable, leading to a clean-textured, pure titanium surface. Manoa et al [32], to achieve better osteoconductivity, used the blast coating method of spraying apatite powder on the surface of titanium implants. Apatite powder-coated implants generally showed a more rapid bone response and good osteoconductivity than noncoated implants. The rough surface created by blasting has been demonstrated to stimulate osteoblastic gene expression, as well as to enhance bone formation and bone-implant fixation, in a word, osseointegration [33,34]. Although an associated inflammatory response was reported [35], the overall success rate was satisfactory, with the majority of implants yielding good osseointegration and stability at 1 year after surgery [25]. Among the range of available materials, alumina is one of the most commonly used for blasting.


## Chemical Modification


## Roughening of Implants by Acid Etching

The combination of strong acids is effective in creating a thin grid of nanopits on a titanium surface [25], ranging from 0.5 to 2 µm in diameter. Etching with strong acids, such as HCl, H 2 SO 4 , HNO 3 , and particularly HF, is needed to attack titanium for creating rough surfaces [7]. Etching is then stopped by adding water. The recovered disks are washed further with ethanol in an ultrasonic bath for 20 min and dried [36 ]. Variola et al [36] demonstrate that by varying etching parameters, such as solution composition, temperature, and exposure time, it is possible to modify the topography, oxide thickness, and wettability of commercially pure titanium. Thus, chemical oxidation with H2SO4 (conc)/H2O2 (aq) solutions is an efficient tool to achieve various physical and chemical configurations on this implant surface. Yi et al [37] have shown that controlled chemical oxidation of titanium using a mixture of H2SO4/H2O2 yields a nanotextured surface. The resulting nanotopography significantly influences the very early stages of in vitro osteogenesis. Such an early effect is needed to control the healing cascade from the very start. They also showed that the treated titanium substrate becomes highly porous and has a surface comprising nanosized pits, which have average diameters and fractal dimensions ranging between 20-22 nm and 1.11-1.17 nm, respectively. Atomic force microscopy revealed a 3-fold increase in surface roughness. The thickness of the oxide layer on the treated titanium surface is estimated to be ~32-40 nm [21].

HF is known to show a high ability to dissolve the passivation layer, mainly comprising TiO 2 , on titanium-based materials. Therefore, a mixture of HF and HNO3 has been also used to create surface structures at the microlevel [33,38]. Moreover, it has been shown that fluoride incorporation into the created surface structures induces an enhanced osteoblastic differentiation, and it is favorable to the osseointegration of implants [39]. However, fluoride contaminations are known to have an ambivalent influence on the response of the host tissue [40]. Furthermore, dual acid etching with HCl and H2SO4 heated above 100°C has produced surface topography that is able to attach to fibrin scaffold and promote adhesion of osteogenic cells [21]. Various clinical studies have shown acid-etched (AE) implants to be successful in humans, with radiological evidence suggesting improved bone apposition rates compared with machined implants.


## Roughening of Implants by Alkaline Etch (Sodium Hydroxide, Potassium Hydroxide, and NaFl 2 )

Sodium hydroxide (NaOH) treatment catalyzes the production of titanium nanostructures outward from the titanium surface [41]. Treatment with an NaOH solution results in a sodium titanate hydrogel layer converted in an amorphous sodium titanate layer, with heat treatment at 600°C. Titanate gel layer allows HA deposition. This behavior has also been seen with other metals, such as zirconium and aluminum [42]. Titanium oxide nanotubes chemically treated with NaOH accelerated HA crystal growth in a simulated body fluid (SBF). Both chemical and topography changes are imparted [41,43].


## Roughening of Implants by Anodization

Anodization is one of the most commonly used techniques to create nanostructures with diameters of less than 100 nm on titanium implants [44]. Voltage and direct current (galvanic current) are used to thicken the oxide layer among the implant surface. The titanium substrates serve as the anode in the process, whereas an inert platinum sheet provides the cathode. The anode and cathode are then connected by copper wires and linked to a positive and negative port of a 30 Volts/3 Amperes power supply, respectively. Diluted hydrogen fluoride (either at 0.5 wt% or 1.5 wt%) is used as electrolyte. Subsequently, a strong acid dissolves the oxide layer, creating a pattern that follows the convective lines of the galvanic current. Therefore, through the regulation of voltage and density, it is possible to control the diameters of nanotubes and the gap between them [25]. Kim et al [45] concluded that desired porosity and surface roughness can be achieved by adjusting the anodization conditions, such as voltage, solution concentration, and current density. By anodic oxidation, it is possible to get amorphous or crystalline oxide, depending on the applied voltage and electrolyte used [13,45]. Ercan et al [46] postulated that anodization can create novel nanotubular structures that can influence the concentration and conformation of adsorbed proteins to alter cellular interactions. Various studies have shown that in comparison with conventional titanium, the anodized nanotubular titanium showed increased osteoblast adhesion, osteocalcin production, alkaline phosphatase activity, and fibronectin adsorption [47,48]. It is also shown that osteoblasts are well spread, and they increase deposition of calcium-containing minerals on anodized nanotubular titanium [49]. Anodized surfaces result in a strong reinforcement of the bone response, with higher values for biomechanical and histomorphometric tests in comparison with machined surfaces [7]. A higher clinical success rate was observed for the anodized titanium implants in comparison with turned titanium surfaces of similar shapes [50]. A total of 2 mechanisms have been proposed to explain this osseointegration: mechanical interlocking through bone growth in pores and biochemical bonding [51,52]. Modifications to the chemical composition of the titanium oxide layer have been tested with the incorporation of magnesium, calcium, sulfur, or phosphorus. It has been found that incorporating magnesium into the titanium oxide layer leads to a higher removal torque value compared with other ions [7,52].


## Roughening of Implants by Sol Gel (Titania, Calcium Orthophosphates, Hydroxyapatite, and Silica Coatings)

Sol gel is a technique widely used to deposit surface coatings on the dental implants, such as TiO 2 , calcium orthophosphates (CaPO 4 ), HA, Silica, and TiO 2 [53][54][55][56]. The sol-gel technique involves the evolution of inorganic nanoscale networks in a continuous liquid phase through the formation of colloidal suspension, which is followed by gelation of the sol. In a typical sol-gel process, a colloidal suspension, or a sol, is formed from the hydrolysis and polymerization reactions of the precursors, which are usually inorganic metal salts or metal organic compounds, such as metal alkoxides. Complete polymerization and loss of solvent leads to the transition from the liquid sol into a solid gel phase. Thin films can be produced on a piece of substrate by spin coating or dip coating. A wet gel will form when the sol is cast into a mold, and the wet gel is converted into a dense ceramic, with further drying and heat treatment. A highly porous and extremely low-density material called an aerogel is obtained if the solvent in a wet gel is removed under a supercritical condition. Ceramic fibers can be drawn from the sol when the viscosity of a sol is adjusted into a proper viscosity range. Ultrafine and uniform ceramic powders are formed by precipitation, spray pyrolysis, or emulsion techniques. Under proper conditions, nanomaterials can be obtained [57][58][59].


## Titania Coating

TiO 2 coatings on titanium have been used to improve the corrosion resistance of titanium. In practice, the very thin (at most, several tens of nanometers) oxide film on the titanium surface, which is formed in an aqueous environment, plays a decisive role in determining the biocompatibility and corrosion behavior of the titanium implant [60,61]. As the corrosion resistance is known to increase with the thickness of the oxide layer [61][62][63], many attempts have been made to form a thick TiO 2 layer on the titanium substrate, using various methods, such as anodization, thermal oxidation, and the sol-gel process.


## Calcium Phosphate Coating

CaP coatings provided titanium implants with an osteoconductive surface. Following implantation, the dissolution of CaP coatings in the periimplant region increased ionic strength and saturation of blood, leading to the precipitation of biological apatite nanocrystals onto the surface of implants. This biological apatite layer incorporates proteins and promotes the adhesion of osteoprogenitor cells that would produce the extracellular matrix of bone tissue. Furthermore, it has been also shown that osteoclasts, the bone resorbing cells, are able to degrade the CaP coatings through enzymatic ways and create resorption pits on the coated surface. Finally, the presence of CaP coatings on metals promotes an early osseointegration of implants with a direct bone bonding as compared with noncoated surfaces. Finally, the presence of CaP coatings on metals promotes an early osseointegration of implants with a direct bone bonding as compared with noncoated surfaces. The challenge is to produce CaP coatings that would dissolve at a similar rate than bone apposition to get a direct bone contact on implant surfaces [61].


## Roughening of Implants by Polymer Demixing

Polymer demixing is receiving particular attention, as it is a method that can develop topographies over a large area by a relatively cheap manufacturing method. By controlling the polymer concentration and the proportions of the polymers, different topographies can be produced. These can be pits, islands, or ribbons of varying height or depth. The ratio of the polymers used varies the topography shape, and the concentration of polymer in the casting solution changes the feature sizes [62]. A 2-polymer mixture is spin cast so that phase separation occurs, resulting in topographies distributed across the surface, with geometry determined by choice of polymers, solvent, substrate, and spin casting parameters, with cell response shown to vary with topography geometry. It can control not only the topography's pattern but also the scale of such topography within nanoscale (10-100 nm). Features created using this technique have a somewhat disordered spatial arrangement; yet, very precise control can be achieved in the vertical scale. However, nanometric features created by polymer demixing often tend to exhibit larger micrometric structures in 1 or more planes, and they can exhibit different chemistries in addition to topography. This technique has proved to increase adhesion, proliferation, cytoskeleton deviant, and gene expression on nanosurface created on titanium [59,63,64].


## Chemical Vapor Deposition

Chemical vapor deposition is a process involving chemical reactions between chemicals in the gas phase and the sample surface, resulting in the deposition of a nonvolatile compound on the substrate [65]. The substrates are heated at high temperature to cause the gases to decompose, resulting in deposition. Vapor deposition processes usually take place within a vacuum chamber. If no chemical reaction occurs, this process is called physical vapor deposition; otherwise, it is called chemical vapor deposition. In chemical vapor deposition processes, thermal energy heats the gases in the coating chamber and drives the deposition reaction. Thick crystalline TiO 2 films with grain sizes below 30 nm, as well as TiO 2 nanoparticles with sizes below 10 nm, can be obtained with this method [66,67]. Surfaces created using this technique promote the adhesion of osteoblasts while minimizing the adhesion of fibroblasts [68]. Implant topography used to enhance the tissue-abutment interface remains largely unexplored. It should be noted that the currently available implants differ in their micron-level topography, their design, and their bulk material composition. It may be difficult to derive specific conclusions from the aggregate data regarding surface topography alone. However, for each example of current implant surfaces of available implants and cell culture, histological and clinical data suggest that surface modification offers incremental advantages to clinical problems where rapid bone accrual at the implant surface provides solutions.


## Antibiotic Coatings

Antibacterial coatings on the surface have been studied as a possible way to prevent surgical-site infections. Gentamycin, along with the layer of HA, can be coated onto the implant surface, which may act as a local prophylactic agent, along with the systemic antibiotics in dental implant surgery. It was seen that the bacterial adhesion by Streptococcus mitis and Actinomyces oris can be restricted by acidic pH and aerobic atmosphere [69].


## Stem-Cell Therapies and Surface Modification

Surface treatment of titanium screw-shaped implants creates a nanopattern that has been demonstrated in vivo to be associated with an enhanced osteogenesis. Several studies confirmed the observation, stating the promotion of stem cells' growth, provided by oxidative nanopattering. Furthermore, the most suitable nanoarrangement of TiO 2 nanotubes was with a diameter of 15 nm in a vertical alignment and was associated with a high spreading and differentiation of rat mesenchymal stem cells (MSCs) into the osteogenic lineage. Notably, 15 nm roughly correspond to the predicted lateral spacing of integrin receptors in the flourapatitecomplexes. In adults, the osteoblast is derived from a bone marrow stromal fibroblastic stem cell, termed the MSC, a nonhematopoietic multipotent stem-like cell vital for the osteogenic process capable of differentiating into both osteoblastic and nonosteoblastic lineages, thus enhancing the bone commitment and osseointegration [69][70][71].


## Shot Peening/Laser Peening

Shot peening is similar to sand blasting, where the surface is bombarded with small spherical particles, each particle on coming in contact with the surface causes small indentations or dimples to form. Laser peening involves the rise of high-intensity (5-15 GW/cm 2 ) nanoscale pulses (10-30 ns) of a laser beam striking a protective layer of paint on the metallic surface. These implants demonstrate a regular honeycomb pattern with small pores [71].


## Photofunctionalization

UV treatment of dental implant surfaces enhances bioactivity and osseointegration by altering the TiO 2 on the surface. By promoting interactions of cells and proteins to the implant on a molecular level, UV light is believed to enhance the osteoconductivity. UV treatment reduces the degree of surface hydrocarbon and increases surface energy and wettability by converting hydrophobic implants to superhydrophilic. UV light has been suggested to raise the level of protein absorption and cellular attachment to titanium surfaces, and it has been shown to restore bioactivity caused by age-related degradations. UV treatment is simple and cost effective for all types of titanium surfaces [72,73].


## Biomolecular Coatings

The biomolecular coatings that can be used are the following:

(1) bone morphogenic proteins (BMP), (2) non-BMP growth factors, (3) peptides, and (4) extracellular matrix. The surface-specific adsorbed biofilm determines cell adhesion, as proteins act as contact for the attachment of cells. This is accomplished by means of integrins, which are specific transmembrane receptors that bind to adhesive proteins on the biomaterials' surface and to components of the cytoskeleton through their extra and intracellular domains, respectively. In general, the biocompatibility of bone-replacing implant materials is closely related to osteoblast adhesion onto their surface. Osteoblast attachment, adhesion, and spreading will influence the capacity of these cells to proliferate and differentiate itself upon contact with the implant. These latter processes are quintessential for the establishment of a mechanically solid interface, with complete fusion between the implant surface and bone tissue without any intervening fibrous tissue.


## Self-Assembled Monolayers on Nanotextured Titanium

The recent development of nanomaterial science raised a large interest in understanding the influence of nanoscale properties of materials on the behavior of biomolecules. In particular, it was shown that cellular adhesion can be governed by selective nanostructuring of biomaterials [74]. Self-assembly of molecular monolayers is another powerful approach to modify surface properties. Thiol-based self-assembled monolayers (SAMs) on metals, mostly on gold, have been extensively studied and used as model systems for a variety of applications. In general, these highly ordered SAMs can alter surface electronic levels, hydrophobicity, and adhesive properties, and they provide the surface with chemical functional groups. For oxide surfaces, a variety of molecules, including alkyltrichlorosilanes, phosphonates, and carboxylic acids, can be grafted on the surface, although the resulting films are generally not as well ordered as alkanethiols on gold. A recent interest has emerged for organic functionalization of the native oxide surfaces of tantalum, titanium, and related alloys in connection with their wide use as biocompatible materials, particularly in implants. For this purpose, phosphoric acid-terminated alkyl chains were shown as a good candidate for building SAMs on such materials because of their strong chemical bonding to surface oxides. However, similar functionalization of commercial titanium metal, which is more relevant to fabrication of bioimplants, leads to lower contact angles [66].


## Flouride-Modified Implant Surfaces

The element fluoride was selected as a surface modification agent because of its specific qualities both in contact with calcified tissues and also in contact with titanium. Fluoride was known to have a particular affinity for calcified tissues, and it had proven an effect as a prophylactic agent against dental caries by binding to calcium forming calcium fluoride and fluorapatite, leading to an increased stability of the HA structure and resistance against acid attach [67].

The calcium-binding capacity of fluoride has also been successfully used in the treatment of systemic bone diseases, such as osteoporosis. Systemic treatment with fluoride was reported to give an increased trabecular density and further an induced calcification of bone, leading to a stronger bone, with improved load-bearing capacities and improved fracture resistance. There were indications in the literature that fluoride acted primarily on osteoprogenitor cells or undifferentiated osteoblasts, and fluoride thus had an effect at the cellular level, in addition to a physicochemical effect. It was reported in studies that fluoride treatment of bone triggered acute increases of intrinsic calcium levels, further indicating a cellular effect of fluoride [75]. A surface modification of titanium implants with fluoride incorporated into the superficial TiO 2 layer could thus lead to an implant with an improved bone response compared with nonmodified titanium implants. Studies were therefore initiated to establish a method for modifying titanium with the use of fluoride to create an implant intended to have improved biological properties. The nanoscale roughness created by the fluoride modification may add a further bone-promoting effect to the already seen by the microstructure because of the blasting.

A unique nucleating effect is demonstrated by fluoride-modified titanium, in the case when the implant is immersed into a liquid saturated with respect to calcium and phosphate, it attracts these ions to the surface, and crystals of CaP start to grow [76].


## Results

Coating the implant surfaces with rhBMP-2 and recombinant human vascular endothelial growth factor I65 (rhVEGFI65) affects osseointegration. On testing the effect of coating, there were 5 different groups of implants:

1. AE surface (control group); 2. CaP coated surface (CaP group); 3. CaP bearing incorporated rhBMP-2 (BMP group); 4. CaP bearing incorporated rhVEGFI65 (VEGF group); and 5. CaP bearing incorporated rhBMP-2+rhVEGFI65 (BMP+VEGF group).

On osseointegration, it was seen that the BMP and BMP+VEGF groups showed significant enhancement in bone volume density compared with the AE control group. All implants with CaP coating demonstrated significantly enhanced BIC rates compared with the AE controls at 2 weeks. However, the BMP+VEGF group did not significantly enhance BIC at 4 weeks. It was concluded that the biomimetic CaP-coated implant surfaces, with both BMP and VEGF, enhance bone volume density but not BIC [77].

Microstructured microrough surface topography implants provided by the grit-blasting/acid-etching process were further biofunctionalized using HA, bioactive peptide, or any bioactive substance. When (1) microstructured+HA+a low concentration of bioactive peptide (20 μg/mL), (2) micro-structured+HA, (3) microstructured, and (4) microstructured+HA+a high concentration of bioactive peptide (200 μg/mL) were compared, implants with 200 μg/mL peptide had the highest mean value of direct BIC. In addition, bone density analysis revealed that implant surfaces with 20 μg/mL peptide provided a higher adjacent bone density when compared with the other groups. Nevertheless, the differences among the groups were also not statistically significant. The authors concluded that biofunctionalization of the implant surface might interfere in the bone apposition around implants, especially regarding the aspect of bone density [78].

When a dual AE surface (minimally rough) had significantly higher rabbit-reverse torque (RTQ) values than when grit blasted (moderately rough) and plasma sprayed (rough) values were assessed to analyze the effect of coarse surface roughness, it was seen that coarse surface roughness had no benefit [79,80].

In recent years, studies on submicron, micron, and coarse roughness properties have been presented. It seems that all 3 layers play an important role in overall osseointegration, with each layer addressing bone formation at different time points. In vitro studies have evaluated the surface topography effects on bone formation through osteoconduction, including the steps of protein absorption, fibrin clot retention, and platelet interaction. For example, enhanced surface topographies, because of blasting or acid etching, displayed significantly greater fibrin retention forces than machined surfaces. Microtopographic surfaces, defined as those exhibiting features in the scale range of platelets (≤3 μm), displayed greater platelet activation than smoother surfaces. The new T3 implant (BIOMET 3i) has a surface addressing different aspects of osseointegration and periimplant health. The coronal aspect of the implant has a microtopography similar to the fully etched OSSEOTITE implant, comprising submicron features superimposed on 1-3 μm pitting, overlaid on a minimally rough surface topography (Sa<1.0 μm). From the base of the collar to the apical tip, the T3 implant has greater roughness. The resulting trilevel surface comprises submicron features of CaP nanoparticles superimposed on 1-3 μm pitting, overlaid on a moderately rough surface topography (Sa ~1.4 μm). The apical surface is designed to enhance osseointegration. As such, the included surface features have been researched to assess their potential impacts on de novo bone formation and the strength of the resulting bone-to-implant interface at different time points: nanoroughness to initiate osseointegration, double acid-etchedfor the next osseointegrative time point, and course micron features for long-term bone locking. Preliminary clinical results are promising in different bone qualities and locations. However, further follow-up is needed before definitive conclusions can be drawn about this implant surface.

Furthermore, it is seen that fluoride-modified titanium implants increase the expression of Runt-related transcription factor 1 (RUNX-2), osterix, type I collagen, and bone sialoprotein and increases alkaline phosphatase activity. In addition, fluoride modification augments the thrombogenic properties of titanium, promoting fibrinogen activation and rapid coagulation, resulting in a less dense fibrin clot that could promote osteoblast migration to the implant surface in vivo [81].


## Discussion

Surface characteristics play a special role in the biological performance of implants. Mechanical properties, such as Young's modulus, and fatigue properties are mainly determined by the bulk of the material and chemical and biological interactions between the material and the host tissue. They are closely associated with the material surface properties. These interactions include early events, such as binding of water molecules, ions, and biomolecules, as well as mineralization at the implant surface. The original surface is thus a result of these early interactions with a conditioning layer, on which the cells will eventually interact. This is regarded as one of the factors that will determine the tissue regeneration around the implant [8]. It is a generally held and very widely supported principle that implants that have a roughened surface are much more likely to rapidly osseointegrate than implants with a smooth-machined surface, with the optimal roughness being in the range of 1-1 OpM. This may be because of implants with smooth surfaces being more susceptible to fibrous encapsulation than implants with roughened surfaces [82]. Fibrous encapsulation is the formation of a poorly vascularized collagenous capsule around the implant, which results in the failure of osseointegration. There are a number of factors that can cause fibrous encapsulation, including a sustained inflammatory response, lack of vascularization at the implant site, and low levels of osteoblast migration or attachment to the implant surface [83]. The ultimate result of fibrous encapsulation is that the tissue does not attach directly to the implant surface, leaving a space between the fibrous capsule and implant, which fills with fluid. This fluid-filled space provides an ideal environment for bacterial infiltration and a subsequent infection, which leads to bone resorption via a sustained inflammatory response.
