Repository: realliyifei/capri-explore

# capri-explore

```
conda activate capri
```

File: samples/236369926.md (part 1 of 4)
# Comptes Rendus Physique Modeling the mechanical properties of nanoparticles: a review Comptes Rendus Physique Modeling the mechanical properties of nanoparticles: a review

CorpusID: 236369926
 
tags: #Engineering, #Materials_Science, #Physics

URL: [https://www.semanticscholar.org/paper/12fe362a30bcba67419d4768203fdf2d3bebd812](https://www.semanticscholar.org/paper/12fe362a30bcba67419d4768203fdf2d3bebd812)
 
| Is Survey?        | Result          |
| ----------------- | --------------- |
| By Classifier     | False |
| By Annotator      | (Not Annotated) |

---

Comptes Rendus Physique Modeling the mechanical properties of nanoparticles: a review Comptes Rendus Physique Modeling the mechanical properties of nanoparticles: a review


Jonathan Amodeo s:jonathan.amodeo@insa-lyon.fr 
Laurent Pizzagalli 
David Rodney 
Université Claude 
Bernard Lyon 
France ) 
Jonathan Amodeo 
Université de Lyon
INSA-Lyon, MATEIS
CNRS
5510, 69621VilleurbanneUMRFrance

Aix Marseille Univ
Université de Toulon
CNRS
IM2NPMarseilleFrance

Laurent Pizzagalli 
Departement of Physics and Mechanics of Materials, Institut P , CNRS UPR 3346
Université de Poitiers
SP2MI, Boulevard Marie et Pierre Curie, TSA 4112386073Poitiers Cedex 9France


Plasticity and Solid State Physics / Plasticité et Physique des Solides
Université PSL
CNRS
France

Comptes Rendus Physique Modeling the mechanical properties of nanoparticles: a review Comptes Rendus Physique Modeling the mechanical properties of nanoparticles: a review
Online first, 21st May 2021 <https://doi.org/10.5802/crphys.70> Part of the Special Issue: Plasticity and Solid State Physics Guest editors: Samuel Forest (Mines ParisTech, This article is licensed under the Creative Commons Attribution 4.0 International License. Online first, 21st May 2021 (J. Amodeo), laurent.pizzagalli@univ-poitiers.fr (L. Pizzagalli) Online first, 21st May 2021NanoparticlesMechanical propertiesPlastic deformationDislocationsNumerical simulations
Nanoparticles are commonly used in various fields of applications such as electronics, catalysis or engineering where they can be subjected to a certain amount of stress leading to structural instabilities or irreversible damages. In contrast with bulk materials, nanoparticles can sustain extremely high stresses (in the GPa range) and ductility, even in the case of originally brittle materials. This review article focuses on the modeling of the mechanical properties of nanoparticles, with an emphasis on elementary deformation processes. Various simulation methods are described, from classical molecular dynamics calculations, the best suited method when applied to the modeling the mechanics of nanoparticles, to dislocation dynamics based hybrid methodologies. We detail the mechanical behaviour of nanoparticles for a large array of material classes (metals, semi-conductors, ceramics, etc.), as well as their deformation processes. Regular crystalline nanoparticles are addressed, as well as more complex systems such as nanoporous or core-shell particles. In addition to the exhaustive review on the recent works published on the topic, challenges and future trends are proposed, providing solid foundations for forthcoming investigations.

## Introduction

Nanoparticles (NPs) are pieces of solid matter whose three dimensions range typically from a few to several hundreds of nanometers. Research on their properties and potential applications is a well-established and active domain of materials science and of nanotechnology, as evidenced by the impressive numbers of related published papers or organized conferences every year. NPs are characterized by a large surface-to-volume ratio, as well as by potential quantum confinement effects for the smallest specimens. The prevailing role of surfaces leads to specific structural, electronic, optical, chemical and magnetic properties compared to bulk materials [1,2]. Furthermore surfaces can be functionalized, allowing to tune properties or to open the way to new features as e.g., light emitting devices [3], imagery and drug/gene delivery in biomedicine [4] or catalysis [5], to mention just a few. NPs are often characterized by improved mechanical properties when compared to the corresponding bulk materials. This makes them interesting prospects for improving the tribological properties of lubricants, as well as for strengthening nanocomposite materials [6]. Dedicated experimental investigations, usually conducted using nanoindentation techniques [7,8], allowed to reveal a list of key features. Firstly, it appears that NPs could be much stronger than bulk materials [9][10][11][12][13][14][15][16][17][18][19]. For instance, Gerberich and coworkers found that 20-50 nm silicon nanospheres are characterized by a hardness ranging from 20 to 50 GPa [9]. More recently an impressive 34 GPa compression strength value was determined for 210 nm Ni NPs [18]. A similar "smaller is stronger" tenet has been largely documented for larger systems such as micropillars, though usually with lower strength values [20,21]. It is now agreed that the size effect at the microscale is essentially related to the reduction of available volume for dislocation source operation [22][23][24][25]. In the smallest systems, at the nanoscale, a significantly different kind of plasticity based on a nucleation process takes place.

Another interesting observation is the increase of fracture toughness when the NP size is decreased [26]. Small enough NPs made of brittle materials like silicon or magnesium oxide can indeed be deformed plastically [15,27,28]. In the specific case of silicon, the hindering of fracture at small scale has potentially important implications for battery applications [29]. Note that such a phenomenon was already substantiated for microparticles made of inhomogeneous materials [30], but not in the case of quasi perfect crystal NPs. We will come back to it later.

Finally, distinctive plasticity mechanisms could operate in NPs compared to the bulk. Hence the competition between dislocation mediated plasticity and twinning in metallic NPs is expected to depend on the size, as for grains in nanostructured materials [31]. In semiconductor NPs at room temperature, Wagner and coworkers recently reported partial dislocation plasticity [32], which only occurs at high temperature in bulk [33]. Also unusual slip systems and phase transformations were also observed in nanopillars [17,34]. All these mechanisms are a likely consequence of the high stresses reached at small scales [35].

As with nanopillars, the size is a critical parameter for NP mechanical properties. It influences the shape and the crystalline structure of NPs, the presence of preexisting defects and flaws, and also stress concentration buildups under load. However, the NP shape should probably be considered as an equally important parameter for mechanical properties. In fact, it directly influences the nature of free and contact surfaces, since a NP can be cubic (therefore equivalent to a nanowire with a square section and an aspect ratio of 1) but also spherical or polygonal. Furthermore the NP crystalline structure as well as the internal stress buildups also depend on the shape, which could therefore impact the mechanical properties.

Available experimental results on the mechanics of NPs were essentially obtained by compression and indentation, which are the only simple loading mode applicable to NPs. It is notoriously difficult to spatially or temporally resolve the initiation and development of the plastic deformation in these experiments, because of the small sizes and the occurrence of strain bursts. Modeling at the atomic or dislocation level then appears as an ideal complement, which can provide detailed information about the activated processes and their dynamics. This asset has motivated a significant number of investigations during the last decade. The goal of the present article is to review these works, thus providing a synthesis for future research projects in the field. We focus here on the mechanical properties of NPs obtained from several modeling approaches, from density functional theory (DFT) simulations to the finite-element method (FEM), with a particular focus on molecular dynamics (MD) simulations that is for now the most appropriate technique to investigate NP mechanics.

This paper is organized as follows. In the next section, an overview of the theoretical and practical concepts of the simulation methods applied to NP mechanics is made. Section 3 synthesizes the results on the elasticity and strength of NPs, and in particular on how they depend on the NP size, shape, and materials. In Section 4, we review the various plasticity mechanisms occurring in crystalline NPs as revealed by numerical simulations. The available results associated with NPs with a non-crystalline state or with a special structure (core-shell, hollow) are described in Section 5. Finally, in the last section, general conclusions about the current state of the art are drawn, followed by a list of challenges that should be (and will be, hopefully) overcome in the future.


## How to model the mechanics of nanoparticles?

Although the interest in modeling NPs mechanics is quite recent, computational materials science techniques such as DFT, MD and molecular statics (MS), discrete dislocation dynamics (DDD) and FEM, have already been applied to the field ( Figure 1). While DFT simulations are generally restricted to the investigation of small clusters of atoms (see [36][37][38][39] for examples), MD appears as the most popular modeling method due to its ability to describe atomic-scale elementary deformation processes (dislocation nucleation, twinning) in virtual samples with sizes comparable to the experiments.


### Atomistic simulations

MS and MD are atomic-scale methods both based on classical mechanics. They make use of interatomic potentials that connect the energy of a subset of atoms (pair, triplet or more) to interatomic intrinsic properties (distance, angles, charges, etc.). In MS simulations, the local energy minimum of a system is computed from convergence algorithms such as the conjugate gradient, the Hessian-free truncated Newton method or damped dynamics algorithms [40][41][42]. Various spatial configurations of atoms are consecutively tested during the energy minimisation in a time-independent manner. As a consequence, velocities and accelerations of atoms are not defined in MS simulations i.e., MS are static, 0K-like, simulations. While the outcome of MS appears as a single minimum energy configuration, the method can still be used in an iterative manner e.g., to mimic a NP compression test, applied strain or stress being increased between each energy minimisation. This approach, called "quasi-static simulation", has been rarely used to investigate NPs properties. In the same way, minimum energy path methods such as the nudged-elastic-band (NEB) [40] or the activation-relaxation technique (ART) [43] that focus on optimizing configuration trajectories (from an initial to a final state) are not often applied to NP mechanics modeling but usually to the cases of nanowires or pillars [44][45][46]. From our knowledge, NEB was only recently used to compute the site dependence of dislocation nucleation activation barrier, at the surface of ceramic nanoparticles [47].

MD simulations focus on integrating the displacement of atoms along time. The second Newton's law is integrated using a Verlet-like algorithm to derive t + 1 velocities and positions. Thus, dynamic runs (equilibration, compression or tensile tests) can easily be performed with MD assuming the correct setup of a few parameters, such as the integration timestep that is commonly about a few fs i.e., a fraction of the atomic vibration period. Assuming a CPU time per MD step that scales with the number of atoms, it is obvious that the MD physical time (generally about 1-100 ns) can not be compared to usual experimental timescales that are of a few seconds or minutes in the case of NPs compression tests. To offset the timescale issue and achieve a significant amount of strain during a virtual nanomechanical test, MD simulations are usually performed at extremely high strain rates i.e., in the 10 7 -10 9 /s range, way over experimental conditions of deformation. While it is known to have only a limited impact on the elastic deformation of NPs, it can significantly influence the elementary deformation processes and the nucleation stress. Despite this potential artifact, as it will be discussed in the next sections, MD was regularly employed to investigate various kinds of NPs including crystalline metals, ceramics and semi-conductors, providing valuable piece of information about NP deformation processes necessary to interpret in situ TEM and SEM experiments.


### Nanomechanics using MD

As mentioned in the introduction, nanoindentation and nanocompression are the two main experimental tests developed to probe NP mechanical properties. Both make use of an indenter tip (made out of diamond, sapphire or tungsten carbide), that can either indent the flat top surface of a faceted NP directly (see e.g., the work of Kovalenko et al. [48]), or after etching leading to the so-called "flat punch" shape used for nanocompression [15,32]. Both tests were modeled by MD using mainly two approaches for the design of indenter and substrate: (i) the "frozen atoms" approach and (ii) the "virtual force field" approach. While both approaches rely on the application of a force field on surface and subsurface NP atoms, they are slightly different in terms of applied mechanical constraints. On the one hand, in the "frozen atoms" approach, the user simply designs a flat punch, a spherical or a Berkovitch indenter, made out of an infinitely tough, frozen, group of atoms. This last feature is easily achieved in whatever MD code cancelling the forces acting on these atoms or not accounting for them during time integration. Thus, the rigid block of atoms yields a repulsive force field (at short distance) that will be used to compress the NP. In this case, the compression force can be retrieved from the atomic interactions between the NP and the frozen block atoms. On the other hand, the "virtual force field" approach makes use of an explicit analytical formulation of a directional force field. For example, in the popular LAMMPS code [49], one can set a virtual indenter using a force defined by F (r ) = −K (r − R) 2 , Figure 2. Nanosphere with rough surfaces designed for atomistic simulations using spherical harmonics.

where K is a rigidity constant and (r − R) the distance between the indenter position R and the atoms that depends on the indenter shape. In the case of a flat punch, the LAMMPS indenter is axis-aligned and infinite. It acts as a wall that exerts the same repulsive force on every atoms that are at same (r − R) distance from the wall. The main difference between both approaches relies on the directional aspect of the force fields i.e., the "virtual force field" approach is generally axisaligned while the use of a rigid block of atoms leads to multi-directional as well as additional attractive forces.

Nanoindentation experiments are characterized either by displacement-or load-controlled setups [50,51]. For the sake of simplicity, the displacement-controlled model is preferred in MD nanocompression simulations even if a load-controlled feedback loop could easily be implemented. A displacement-controlled simulation is designed by imposing a displacement of a given amplitude per MD step to the indenter. As a consequence, stress-strain curves modeled by MD are characterized by stress loads and drops similar to those observed in displacement-control experiments at the nanoscale. At first order, displacement-controlled simulations can be compared to load-controlled experiments if accounting for stress-strain curve maxima only [10]. However, one can note that stress instabilities are not observed in load-controlled experiments that rely on smoother dislocation dynamics.


### Stress and strain definitions

The force vs. displacement curve is the "fingerprint" of the NP mechanical response. It is the most straightforward outcome to get from a nanocompression experiment and is particularly used in MD or FEM simulations, especially in the case of spherical NPs for which the elastic properties can be fitted with the Hertz model [52,53]. Force vs. displacement experimental data can be transposed into stress and strain assuming some knowledge about sample dimension variations (contact surface and height), affordable using e.g., the digital image correlation (DIC) technique. While engineering and true strains are easily retrieved from nanocompression simulation (either from the instantaneous position of the indenter or height of the NP), the stress definition is more challenging (see discussion in [54], when applied to MD nanocompression tests). Thanks to the cumulative work done on micropillars, we know that the compressive stress i.e., the force recorded by a sensor divided by the contact surface, is the relevant observable for nanocompression tests as the near contact region is where most of plasticity events start from (assuming the lack of subsequent extrinsic stress concentrators). While the contact force is a direct outcome of both experiments and simulations, the contact surface is more complex to measure. In in situ experiments, the initial dimensions of a NP can be measured using a SEM/TEM camera to define the engineering compressive stresses. More recently, the DIC method was used to calculate onthe-fly NP dimensions when compressed inside the TEM (see e.g., [15]). Nevertheless, DIC measures rely on 2D-side projections that only allow for NP edge length measurements, and not for the top surface area that is only approximated in this case. However, several methods exist to determine top surface area in MD nanocompression tests. The most simple ones rely on the initial sample (or simulation cell) shape and dimensions to deduce the engineering stress. To go further and measure the true stress, one can monitor the box dimension changes assuming the use of shrink-wrapped boundary conditions. However, this method remains approximate as it does not rely on the real shape of the NP and neglects the possible surface shape changes induced by localized and heterogeneous plastic events (e.g., nanotwinning). A more precise method consists in computing rigorously the NP top surface area based on the atomic positions. This can be done using the Delaunay triangulation of the atomic positions as shown e.g., in [54,55]. These last approaches can be combined to a probe sphere method to account for irregular contacts [55] as e.g., for nanoporous or rough surfaces. While this last method might be precise, one can argue about its connection to experiments, where such details in the contacts cannot yet be reached.


### NP design

NPs are characterized by various shapes such as sphere, cube or faceted shapes (polyhedrons), that rely on both the material considered and the fabrication route. In the simulations, simple "cutting" algorithms are commonly used to model basic shapes, including faceted NPs retrieved from e.g., the Wulff theory. While this approach allows for various NP designs, it suffers from several drawbacks such as surface flatness and particularly sharp edges. Hybrid approaches using various theories (roughness, spherical harmonics) as well as a combination of meshing and atomistic simulation tools can also be used (see e.g., Figure 2). The influence of the sample design on the mechanical properties at the nanoscale being more and more discussed in the atomistic simulation community, several authors tried to build more realistic samples including the use of a blunting parameter [54,56] or extruding some of the edge atoms [18], to round NPs edges and corners. Pre-heating up to a significant amount of the melting temperature is also performed to allow NPs surface reorganisation and integrate randomness in MD simulations [57,58]. In the literature, few experimental methods such as X-ray tomography and atom probe allow to gain information about the sample geometry that can be used in the simulation [59][60][61]. However, while the resolution of the X-ray tomography is restricted to larger scale simulations such as FEM, atom probe is very difficult to apply to nano-objects (especially NPs) due to the needlelike processing of the sample. Up to now, Bragg coherent diffraction [62] and TEM (together with DIC) are the only methods able to characterize NPs surface and shape with a resolution close to the nm. From the authors' knowledge, these methods are not yet used for the design of NPs in simulations due to their complexity.


### DDD and FEM models

One of the major drawbacks of atomistic simulations is the CPU cost per modeled volume quantity. Indeed, MD requires the computation of typically hundreds of thousands of atomic interactions per time step, which constrains the NP size to a few tens of nanometers (on regular super- calculators). To offset this problem, upscaling using the mesoscale DDD technique can be performed [64][65][66][67]. In DDD, the elementary brick is not the atom but a dislocation portion (segment or node). Due to the smaller number of objects to model (dislocations fragments or nodes may represent hundreds or thousands of atoms), DDD allows to model sample with sizes up to a few µm on a larger timescale than in MD (from the µs to the ms). DDD relies on the calculation of dislocation interactions under an applied stress based on the elastic theory, assuming an infinite continuum media. In Roy et al. [63], the authors used DDD to model the indentation of a metal NP for which the heterogeneous stress field is imported from a FEM simulation (see Figure 3). Using a dislocation nucleation procedure, they successfully compared parts of incipient elementary deformation processes (V-shaped dislocation and prismatic loops) to those of classical MD simulations. Nevertheless, the authors confirmed the inaccuracy of the sole DDD to mimic parts of the dislocation multiplication processes observed in MD, mainly due to the lack of glissile junctions in their model. Furthermore, classical DDD simulations suffer from the lack of surfaces and do not account for image forces that can influence the dislocation dynamics in NPs. One possibility to bypass the image force problem is to couple the DDD to another approach to correctly tackle the boundary problem. Several hybrid methods exist and the most commonly used are the superposition method [68,69] and the Discrete-Continuous Model (DCM) [70][71][72][73]. The super-  [56], light blue curve [56], goldenrod curve [84]. Engineering stress: green curve [54]). position method relies on the correction of the load applied to a finite-size sample (computed by FEM) accounting for the stress and displacement fields induced by a dislocation population (computed by DDD, in an infinite elastic medium) to solve a boundary condition problem (for example: relax free-surfaces). In contrast with classical DDD, the superposition method allows for heterogeneous loads and a more realistic description of the influence of surfaces/interfaces on the mechanics. On the other side, dislocations in the DCM are modelled as plate-like inclusions related to an eigenstrain field [74] in an elastic medium. Within the DCM, the DDD code only focuses on regularising the plastic strain (from slipped areas) and short-range dislocation interactions, the FEM calculating the associated stress field further used to drive the next DDD simulation step. In contrast with the superposition method, long-range dislocation interactions are computed by the FE code in the DCM. From our knowledge, while both methods were used to model nanoindentation tests [69,75], composite materials and alloys [76,77], crack initiation and propagation [78,79] as well as deformation of pillars, wires and thin films, at the micro-and nanoscales (see e.g., [80][81][82][83]), they have not been applied yet to investigate the mechanics of NPs. Obviously, mesoscale hybrid simulations such as the superposition method or the DCM would be of great help to better assess the mechanical properties and elementary deformation processes of NPs. Indeed, these methods would allow to reach sizes, strain rate and timescales closer to experimental tests, in contrast with atomistic methods.


## Nanoparticles under compression: probing the strength of crystalline nanoparticles

As mentioned in the previous section, stress and strain can easily be retrieved from any nanocompression simulation while taking into account the contact force and area as well as geometry variations. Figure 4 shows a few examples of stress-strain curves for different kinds of NP. Common characteristics to all curves are high stress values and a first monotonic regime extending over a   [58]. Note that reported stress values often correspond to true stresses, with a minority of them being engineering stresses.

large strain range, for instance up to 0.17 for the cubic Si NP. Stress variations are initially linear, albeit with significant deviations for large strains. This reflects the non-linear character of elasticity at large strains, in addition to the widening of contact surfaces during compression. Small serrations are usually observed in this regime, due to thermal fluctuations of the contact forces and surface areas, and eventually small rearrangements of atoms at contact surfaces and edges. It is possible to determine elastic moduli from the linear part of a stress-strain curve, although they are often not reported in the literature. It is not clear whether such a modulus would be dependent on the NP size except for very small systems where surfaces dominate [85,86]. The elastic modulus of a NP is equivalent to the Young modulus only when the cross section is constant along the compression axis and therefore equal to the contact surface. This is true for a perfect nanocube for instance, but not for Wulff-like faceted or spherical shapes NPs. In the latter cases, the strain/stress fields inside the NP are not homogeneous [87], and the slope of the strainstress curves becomes necessarily size-and shape-dependent. It makes the determination of a well-defined elastic modulus a questionable goal. Note that additional issues arise in the case of spherical NPs. In fact the atomistic character of the contact dominates for low NP sizes [85,88,89], and the contact surface area at small deformation may also depend on the way the spherical model is built for a specific orientation. As an alternative to the elastic modulus, one could determine the stiffness during compression i.e., the slope of the load-displacement curve, which allows to avoid the aforementioned issues. However, this quantity is explicitly dependent on size, and can not be used to investigate a possible size effect on elastic properties.

The end of the elastic regime is marked by significant stress drops on the stress-strain curves ( Figure 4). These drops are associated with mechanisms like dislocation nucleation or phase change, which will be described with more details in the next section. It is tempting to define the yield stress as the maximum stress reached before the first stress drop. However it could be misleading in the case of NPs, since it has been reported that seemingly apparent plastic deformations could be reversible [52,104,105]. The strength of the NP is usually defined as the maximum stress reached during the compression. It is also sometimes called hardness by analogy with nanoindentation experiments [9]. Figure 5 represents the strength of various NP systems plotted as a function of NP size and organized according to the NP material and shape as modeled with MD. The studied materials are primarily FCC metals, silicon, and molybdenum, with additional data for another BCC metal (Nb), an intermetallic alloy (Ni 3 Al), a covalent alloy (SiC), an oxide (MgO), and an HCP metal (Mg). Although most of the data correspond to NP sizes below 50 nm, large spherical NP with diameters of at most 106 nm have been investigated [97]. The most striking observation from this figure pertains to the large range of computed values, from about 1 GPa to 82 GPa, with a significant proportion above 20 GPa. The highest strengths are obtained for faceted Mo and cubic MgO NPs, followed by Si and SiC nanospheres. Strengths for FCC NPs tend to be generally lower. Exceptions include the smallest Ni NPs, for which values greater than 30 GPa were reported [95]. In all cases, it is clear that the NPs appear much stronger than their bulk counterparts. Figure 5 also shows the elastic strain limit corresponding to the maximum stress, when available in the literature. Critical strains ranging from about 1% to 24% were predicted, with the highest values for silicon NPs. The spectacular strength of NPs is a direct consequence of such an extended elastic regime.

NP nanocompression MD simulations are typically carried out with strain rates that are several orders of magnitude larger than in experiments. This is known to influence the initiation of plasticity, especially at high temperatures [44,106]. Other potential differences concern the models used in atomistic simulations, which are usually akin to perfect geometrical shapes unlike real NPs. Furthermore, defects can be introduced in the NP due to fabrication and impurities layers present at its surface. Finally, a cause for discrepancies is related to the use of classical interatomic potentials, which are usually parameterized against bulk properties and may describe NP surfaces and edges with a low accuracy. It is important to keep these limitations in mind before comparing simulations and experiments. Considering available data, we find four possible cases. First, there could be an apparently good agreement between calculated strengths and experimental values, despite at least one order of magnitude size difference between the models and the real NP. This happens for Mo [101], Ni [18], Au [10], Ni 3 Al [12,107], Mg [103], and Ag [108]. This size discrepancy is not easily explained. The absence of a size effect might be a clue in the case of cubic NPs [12,15,107]. A possible size threshold below which the strength remains constant has also been suggested [16], although this argument conflicts with the size effect obtained in both experiments and calculations [10,101]. Finally, a fortuitous agreement is always possible. As will be discussed below, the shape and the surface state could have a major influence on the mechanical response, and the design of simulated NPs might be too simple when compared to real systems as already discussed. A second case includes measurements performed on NPs with dimensions comparable to simulated ones, but yielding strength values smaller than in simulations [13,14]. Large uncertainties can not be excluded since sizes are 13-22 nm in these studies. Third, a commendable agreement, both for size and stress, is observed for silicon NPs. In fact, Gerberich and co-workers reported maximum stresses ranging from about 4 to 30 GPa for spherical NPs with diameters between 60 and 130 nm [26,109], and from 9 to 14 GPa for cubic NPs with sizes between 22 and 69 nm [32]. These values are similar to those determined from simulations [56]. The last case includes materials where both reported NP sizes and compressive stresses are different, and for which it is therefore difficult to draw conclusions. For instance, in 80-120 nm MgO nanocubes, Issa et al. [15] measured yield strengths in the 1-5 GPa range from in situ TEM nanocompression, while MD simulations predicted larger strengths (35)(36)(37)(38)(39)(40) for smaller nanoparticles in the 10 nm range.

It is now acknowledged that the strength of pillars and nanowires increases when the size (diameter in that case) is reduced [21], and that in most cases this size effect is due to the shrinkage of space available for dislocation source operation [22][23][24][25]. Considering the data in Figure 6. (a) Maximum stress as a function of size for silicon NPs, for different shapes and orientations (adapted from [56] with permission). α is the rounding coefficient applied to the particle edges and corners (α = 0 for a perfect cube, and α = 1 for a sphere). (b) Stressstrain curves associated with the compression of Ni 3 Al cubic NPs, with α increasing from the top curve to the bottom one (adapted from [54] with permission). Figure 5 as a whole, a universal size effect on the maximum stress appears unlikely (even using a logarithmic scale). However, focusing on data subsets for Mo and FCC metals, one can notice that small NPs tend to be stronger than the large ones. This size effect has been reported by Mordehai and co-workers in 2011. They found that the computed strength of gold NPs with Wulff-like shape follows a power law with an exponent of −0.74, very close to a measured exponent of −0.77 [10]. More recently, Feruz and Mordehai proposed that a similar law could be generalized to other FCC metals for the same NP shape, albeit with a different exponent value of −0.5 [95]. These NPs yield through the nucleation of dislocations from the vertices of the faceted NPs, and the size effect is explained by the size-dependent buildup of stress gradients at these locations [110]. A similar explanation was put forward in the case of faceted "Wulff-like" silicon NPs [56], which also exhibit a strength-size dependence ( Figure 6).

The size effect appears to be closely correlated to the faceted shape of FCC and Mo nanoparticles. In fact, the strength of cubic Si [56] and Ni 3 Al [98] NPs does not depend on size, although plasticity also initiates by nucleation of dislocations from the vertices. It has been suggested that the cubic shape does not allow for the concentration of stress at cube corners [56,110], thus suppressing the size dependence observed for faceted NPs. However, it is noteworthy that Issa and co-workers found a weak size dependence for the strength of cubic MgO NPs (see [15] and Figure 5), which is maybe specific to this ionic material. Nanospheres constitute another well studied class of NPs, for which the relation between strength and size also depends on the studied materials, conversely to faceted and cubic NPs. In fact, Yang et al. observed a "smaller is stronger" trend for gold NPs [97], while several studies reported a size independent strength for silicon NPs [56,90,94] (Figure 6). A potential cause for this discrepancy is that incipient plasticity initiates from the surface for gold, whereas it occurs inside the NP for silicon (see the next section for an in-depth discussion of plasticity mechanisms). In the former case, it has been demonstrated that the structure of the surface in contact with the indenter, like the width of terraces delimited by atomic steps for instance, directly influences the initiation of plasticity [97,105].

The influence of shape on mechanical properties of NPs has been thoroughly investigated by Kilymis and co-workers [56]. Figure 6a represents the maximum stress versus the size of Si NPs, for different shapes. The stress is seemingly not dependent on size for spherical and perfect cubic NPs. Conversely a well-defined size effect is obtained for faceted NPs. Amodeo and Lizoul also found that the maximum stress reached during the compression of Ni 3 Al NPs critically depends on the rounding level of the cube [54]. Hence the strength of the perfect cube is more than twice that of a blunt cube (Figure 6b). These two results suggest that the mechanical response of compressed NPs depends more on their shape than on their size. Furthermore, they also highlight the need to use models with geometries as close as possible to the real NPs, if meaningful comparisons between calculations and experiments are expected.


## Plastic deformation processes in crystalline nanoparticles


### Nano-ductility

Thus, decreasing size makes particles stronger. While this paradigm has attracted a substantial attention since the early-2000s and the work of Uchic et al. [20], it has been known for more than four decades that materials get stronger and even more ductile when smaller leading to a size-induced brittle-to-ductile transition (BDT) [30,111,112]. Kendall [30] demonstrated how the cracking force of a particle quickly rises as the particle size decreases below a critical value using a simple approach derived from the Griffith energy criterion. The conditions required for breakage rely on the elastic energy availability in the system i.e., under a certain size and a too low amount of elastic energy to relax, the material has no other choice but to plastically deform. While the Kendall model leads to mm-size transition in polymers, it is close or below the µm for originally brittle materials such as chlorides or oxides. So at first order, the critical size for the BDT only depends on the critical stress intensity factor K IC and hardness H of the material [113]. Gerberich and co-workers also showed how the fracture toughness of silicon increases when the size is lowered [26,28]. Thus, failure is generally postponed to larger strains in NPs (when compared to the bulk material) leaving room to a more ductile behavior. In the following, we will thus mostly focus on the elementary plastic deformation processes occurring in NPs rather than on breakage.

The plastic deformation of NPs is firstly driven by dislocation nucleation processes. Indeed, while bulk material engineering relies on managing dislocation multiplication and their meanfree path playing with defects contents, NPs, that benefit from soft fabrication routes (such as epitaxy deposition or dewetting), are generally dislocation-free meaning that something has to nucleate to initiate the plastic deformation. The question of this something depends on the material and possibly on the NP size: mostly dislocations (either partial or perfect) but also nanotwins or new phases (including amorphized domains). In fact, nucleation operates first in pristine NPs whatever the something is. In the following, we describe the most common plastic deformation processes happening in MD simulations of NPs compression tests, as reported in the literature. In particular, we focus on the nucleation process rather than on the following dislocation or twin dynamics, for which MD simulations are less relevant due to the high strain-rate.


### FCC metals
